Repository: Sya-bitsea/Comparison-of-LLMs

## Citation

File: Synthesis condition dataset/Claude/nature/nature03852_synthesis-conditions.json
unately there is no information about the synthesis conditions for any materials in the given text. The text contains supplementary figures and legends related to the characterization of a metal-organic microporous material that can selectively adsorb acetylene over carbon dioxide. However, the actual synthesis procedure for this material is not provided

File: Synthesis condition dataset/Claude/nature/nature06900_synthesis-conditions.json
s the machine readable .json file containing the synthesis conditions for ZIF-95 and ZIF-100 based on the given text:

{
  "ZIF-95": {
    "reactants": {
      "zinc_source": "Zn(NO3)2.4H2O",
      "zinc_amount": "1.044 g, 4.0 mmol", 
      "ligand": "5-chlorobenzimidazole (cbIM)",
      "ligand_amount": "6.106 g, 40.0 mmol"
    },
    "solvents": {
      "solvent1": "N,N-dimethylformamide (DMF)",
      "solvent1_amount": "295 ml",
      "solvent2": "H2O", 
      "solvent2_amount": "5 ml"
    },
    "conditions": {
      "temperature": "120 °C",
      "time": "72 h"
    },
    "product": {
      "appearance": "light yellow plate crystals",
      "formula": "Zn(cbIM)2",
      "yield": "75.0% based on Zn(NO3)2.4H2O"
    },
    "activation": {
      "solvent": "anhydrous acetone",
      "exchange_time": "3 days",
      "drying_conditions": "evacuated (10-3 torr) at 50 °C for 10 h then at 100 °C for 12 h"
    }
  },
  
  "ZIF-100": {
    "reactants": {
      "zinc_source": "Zn(O3SCF3)2",
      "zinc_amount": "1.453 g, 4.0 mmol",
      "ligand": "5-chlorobenzimidazole (cbIM)",
      "ligand_amount": "6.103 g, 40.0 mmol"  
    },
    "solvents": {
      "solvent1": "anhydrous N,N-dimethylformamide (DMF)",
      "solvent1_amount": "270 ml",
      "solvent2": "H2O",
      "solvent2_amount": "5.8 ml"
    },
    "conditions": {
      "atmosphere": "dry nitrogen",
      "temperature": "120 °C", 
      "time": "48 h"
    },
    "product": {
      "appearance": "dark yellow cubic crystals",
      "formula": "Zn20(cbIM)39(OH)",
      "yield": "70.5% based on Zn(O3SCF3)2"
    },
    "activation": {
      "solvent": "anhydrous methanol",
      "exchange_time": "3 days", 
      "drying_conditions": "evacuated (10-3 torr) at 50 °C for 10 h then at 100 °C for 12 h"
    }
  }

File: Synthesis condition dataset/Claude/nature/nature15732_synthesis-conditions.json
s the .json file containing the synthesis conditions for Co(bdp) and Fe(bdp) based on the given text:

{
    "Co(bdp)": {
        "chemicals": {
            "Co(CF3SO3)2": "4.96 g, 0.0139 mol",
            "H2bdp": "2.46 g, 0.0117 mol"
        },
        "solvent": "N,N-diethylformamide (90 ml)",
        "temperature": "160 °C", 
        "time": "4.5 days",
        "washing": [
            {
                "solvent": "DMF",
                "temperature": "120 °C",
                "time": "12 h",
                "repetitions": 6
            },
            {
                "solvent": "dichloromethane"
            }
        ],
        "drying": {
            "temperature": "160 °C",
            "time": "12 h",
            "atmosphere": "flowing N2"
        },
        "activation": {
            "temperature": "160 °C", 
            "time": "24 h",
            "conditions": "dynamic vacuum"
        }
    },
    "Fe(bdp)": {
        "chemicals": {
            "H2bdp": "0.200 g, 0.95 mmol",
            "FeCl2": "0.197 g, 1.55 mmol"  
        },
        "solvents": {
            "DMF": "9 ml",
            "methanol": "1 ml"
        },
        "temperature": "120 °C",
        "washing": {
            "solvent": "DMF",
            "temperature": "hot",
            "amount": "9 x 18 ml"
        },
        "drying": {
            "temperature": "170 °C",
            "time": "24 h",
            "conditions": "high vacuum"
        },
        "yield": {
            "product": "yellow microcrystalline powder"
        },
        "single_crystal_synthesis": {
            "chemicals": {
                "FeCl2": "9.0 mg, 0.07 mmol",
                "H2bdp": "4.0 mg, 0.019 mmol"
            },
            "solvent": "9:1 mixture of DMF and methanol (1 ml total)",
            "temperature": "120 °C",
            "time": "24 h",
            "product": "block-shaped yellow crystals"
        }
    }

File: Synthesis condition dataset/Claude/nature/nature17430_synthesis-conditions.json
s a machine-readable .json file containing the synthesis conditions for DUT-49 based on the provided text:

{
  "DUT-49": {
    "chemicals": {
      "Cu(NO3)2·3H2O": {
        "amount": "1.53 g",
        "molar amount": "6.29 mmol"
      },
      "H4BBCDC": {
        "name": "9,9'-([1,1'-biphenyl]-4,4'-diyl)bis(9H-carbazole-3,6-dicarboxylic acid)",
        "amount": "2 g", 
        "molar amount": "3.03 mmol"
      }
    },
    "solvents": {
      "NMP": {
        "name": "N-methyl-2-pyrrolidone",
        "amount": "360 ml"
      },
      "ethanol": {
        "purity": "anhydrous"
      }
    },
    "synthesis": {
      "step 1": {
        "description": "H4BBCDC was dissolved in 360 ml of NMP at 80 °C in a 500 ml Schott bottle."
      },
      "step 2": {
        "description": "Cu(NO3)2·3H2O was added to the hot solution and dissolved by sonication at 60 °C."
      },
      "step 3": {
        "description": "The resulting solution was heated at 80 °C for 24 h."
      },
      "step 4": {
        "description": "The green precipitate was washed with fresh NMP several times until the solvent appeared colorless."
      },
      "step 5": {
        "description": "The NMP was replaced by ethanol during multiple washing cycles."
      }
    },
    "drying": {
      "method": "supercritical CO2",
      "description": "DUT-49 powder suspended in ethanol was placed in glass filter frits in a Jumbo Critical Point Dryer 13200J AB (SPI Supplies) which was subsequently filled with liquid CO2 (99.995% purity) at 15 °C and 50 bar. To ensure a complete substitution of ethanol by CO2, the liquid in the autoclave was exchanged with fresh CO2 18 times over a period of 5 days using a valve at the bottom. The temperature and pressure was then raised beyond the supercritical point of CO2 to 35 °C and 100 bar and kept until the temperature and pressure was constant. The supercritical CO2 was steadily released over 3 hours and the dry powder was transferred and stored in an argon filled glove box."
    },
    "activation": {
      "description": "To ensure a complete removal of ethanol (especially from the open metal sites of the Cu-paddle-wheels) additional activation at 50 °C in a Schlenk-tube under dynamic vacuum of 10-3 mbar for 24 hours was performed."
    },
    "yield": {
      "amount": "1.28 g",
      "percentage": "53%"
    },
    "appearance": "A dark blue to violet powder was obtained and stored under inert gas. The compound turns to a light blue color upon contact to ethanol or water indicating solvation."
  }

File: Synthesis condition dataset/Claude/nature/nchem.1067_synthesis-conditions.json
s the machine readable .json file containing the synthesis conditions for Fe2[Nb(CN)8]·(4-pyridinealdoxime)8·2H2O:

{
  "Fe2[Nb(CN)8]·(4-pyridinealdoxime)8·2H2O": {
    "reactants": [
      {
        "chemical": "FeCl2·4H2O",
        "concentration": "0.005 mol dm-3"
      },
      {  
        "chemical": "4-pyridinealdoxime",
        "concentration": "0.1 mol dm-3"
      },
      {
        "chemical": "K4[Nb(CN)8]·2H2O",
        "concentration": "0.05 mol dm-3"  
      }
    ],
    "solvent": "aqueous solution",
    "atmosphere": "argon",
    "stirring": {
      "time": "1 h",
      "temperature": "room temperature"
    },
    "yield": "74%",
    "elementalAnalysis": {
      "calculated": {
        "Fe": "7.8%",
        "Nb": "6.5%", 
        "C": "47.2%",
        "H": "3.7%",
        "N": "23.6%"
      },
      "found": {
        "Fe": "7.8%",
        "Nb": "6.8%",
        "C": "46.7%", 
        "H": "3.7%",
        "N": "23.4%"
      }
    }
  }

File: Synthesis condition dataset/Claude/nature/nchem.1354_synthesis-conditions.json
s a machine-readable .json file containing the synthesis conditions for the materials described in the text:

{
  "UWDM-1": {
    "reagents": [
      {
        "name": "6 (MIM linker)",
        "amount": "25 mg",
        "moles": "0.035 mmol"
      },
      {
        "name": "Cu(NO3)2·3H2O",
        "amount": "16.5 mg", 
        "moles": "0.07 mmol"
      }
    ],
    "solvent": "DMF/EtOH/H2O (2.67 mL 3:3:2 v/v/v)",
    "acid": "2 drops HNO3",
    "temperature": "65°C",
    "time": "48 hours",
    "cooling": "cooled to room temperature at 0.1°C/min",
    "yield": "25 mg (78%)"
  },

  "d2-UWDM-1": {
    "reagents": [
      {
        "name": "d2-MIM(24C6) linker",
        "details": "prepared using same method as 6 but with D2 gas for hydrogenation"
      },
      {
        "name": "Cu(NO3)2·3H2O"
      }
    ],
    "conditions": "same conditions as UWDM-1"
  },

  "UWDM-1(22C6)": {  
    "reagents": [
      {
        "name": "d2-MIM(22C6) linker",
        "details": "prepared using same method as 6 but with pentaethyleneglycol precursor with two less carbons"
      },
      {
        "name": "Cu(NO3)2·3H2O"  
      }
    ],
    "conditions": "same conditions as UWDM-1"
  }

File: Synthesis condition dataset/Claude/nature/nchem.1455_synthesis-conditions.json
on the information provided in the text, the synthesis conditions for the [CoFe] chain complex [Co(II)((R)-pabn)][Fe(III)(tp)(CN)3](BF4).MeOH.2H2O (1.MeOH.2H2O) are as follows:

{
  "materials": [
    {
      "name": "[Co(II)((R)-pabn)][Fe(III)(tp)(CN)3](BF4).MeOH.2H2O",
      "abbreviation": "1.MeOH.2H2O",
      "synthesis": {
        "chemicals": [
          {
            "name": "Co(BF4)2.6H2O",
            "amount": "17 mg",
            "moles": "0.05 mmol"
          },
          {
            "name": "(R)-pabn",
            "amount": "23 mg", 
            "moles": "0.05 mmol"
          },
          {
            "name": "(n-Bu4N)[Fe(III)(CN)3(tp)]",
            "amount": "29.5 mg",
            "moles": "0.05 mmol"
          }
        ],
        "solvents": [
          {
            "name": "methanol",
            "amount": "0.5 cm3 for Co(BF4)2.6H2O",
            "amount2": "0.5 cm3 for (R)-pabn",
            "amount3": "0.5 cm3 for (n-Bu4N)[Fe(III)(CN)3(tp)]"
          }
        ],
        "procedure": [
          "Co(BF4)2.6H2O in methanol was added to (R)-pabn in methanol",
          "After stirring for an hour, (n-Bu4N)[Fe(III)(CN)3(tp)] in methanol was added",
          "After standing for a few days at 40°C, dark-green needles of 1.MeOH.2H2O were obtained",
          "The product was collected by filtration, washed with methanol and then dried in air"
        ],
        "yield": {
          "amount": "19.8 mg",
          "moles": "0.019 mmol",
          "percentage": "38%"
        }
      }
    }
  ]
}

No other materials are mentioned as being synthesized in the given text. The synthesis conditions are only provided for the [CoFe] chain complex 1.MeOH.2H2O

File: Synthesis condition dataset/Claude/nature/nchem.618_synthesis-conditions.json
s the .json file containing the synthesis conditions for {[Ag2(trz)2][Ag24(trz)18]}[PW12O40]2 (1):

{
  "materials": [
    {
      "name": "{[Ag2(trz)2][Ag24(trz)18]}[PW12O40]2 (1)",
      "synthesis_conditions": {
        "reactants": [
          {
            "chemical": "Na9[A-PW9O34]·7H2O",
            "amount": "0.338 g",
            "molar_amount": "0.13 mmol"
          },
          {
            "chemical": "CH3COOAg",
            "amount": "0.108 g",
            "molar_amount": "0.65 mmol"
          },
          {
            "chemical": "1,2,4-triazole",
            "amount": "0.121 g",
            "molar_amount": "1.75 mmol"
          }
        ],
        "solvent": {
          "chemical": "distilled water",
          "amount": "10 ml"
        },
        "pH": "adjusted to about 7.3 with 2.0 M NaOH",
        "temperature": "160°C",
        "time": "4 days",
        "cooling": "slowly cooling to room temperature for another 4 days",
        "yield": "48% based on W",
        "product_treatment": "filtered and washed with distilled water"
      }
    }
  ]

File: Synthesis condition dataset/Claude/nature/ncomms3534_synthesis-conditions.json
s a machine-readable .json file containing the synthesis conditions for the material [Mn(pba)2] (1) described in the text:

{
  "1": {
    "chemicals": {
      "MnCl2": {
        "amount": "0.1 mol/L in DMA",
        "volume": "20 mL"
      },
      "3-(pyridin-4-yl)benzoic acid (Hpba)": {
        "amount": "0.80 g",
        "moles": "4.0 mmol"
      },
      "N,N-dimethylacetamide (DMA)": {
        "volume": "60 mL"
      },
      "methanol": {
        "volume": "40 mL"
      }
    },
    "synthesis": {
      "vessel": "250-mL vial",
      "mixing": "Hpba was dissolved in 60 mL DMA, then added with 20 mL 0.1 mol/L MnCl2 in DMA solution and 40 mL methanol",
      "temperature": "90 °C",
      "time": "24 h"
    },
    "purification": {
      "washing": "methanol",
      "drying": "in air"
    },
    "yield": "ca. 80%"
  }

File: Synthesis condition dataset/Claude/nature/ncomms3684_synthesis-conditions.json
s the machine-readable .json file containing the synthesis conditions for the materials described in the text:

{
  "NOF-1": {
    "reactants": [
      {
        "name": "2-nitroimidazole",
        "amount": "113 mg",
        "moles": "1.0 mmol"
      },
      {
        "name": "Zn(NO3)2·6H2O", 
        "amount": "149 mg",
        "moles": "0.5 mmol"
      }
    ],
    "solvent": "DMF (5 ml)",
    "temperature": "100 °C",
    "time": "1 h (microwave), 24 h (oven)",
    "yield": "Increased by heating in 100 °C oven for 24 h"
  },

  "NOF-2": {
    "reactants": [
      {
        "name": "5-methyl-4-nitroimidazole",
        "amount": "25 mg", 
        "moles": "0.20 mmol"
      },
      {
        "name": "Zn(NO3)2·6H2O",
        "amount": "21 mg",
        "moles": "0.07 mmol"  
      }
    ],
    "solvent": "DMF (3 ml)",
    "temperature": "100 °C",
    "time": "48 h"
  },

  "NOF-3": {
    "reactants": [
      {
        "name": "2-nitroimidazole",
        "amount": "23 mg",
        "moles": "0.20 mmol"
      },
      {
        "name": "Zn(NO3)2·6H2O",
        "amount": "30 mg",
        "moles": "0.10 mmol"
      }
    ],
    "solvent": "DMF-H2O mixture (v/v 1/1, 1 ml)",
    "temperature": "100 °C",
    "time": "36 h"
  },

  "NOF-1 microcrystalline powder": {
    "reactants": [
      {
        "name": "2-nitroimidazole",
        "amount": "113 mg",
        "moles": "1.0 mmol"
      },
      {
        "name": "sodium formate",
        "amount": "136 mg",
        "moles": "2.0 mmol"
      },
      {
        "name": "Zn(NO3)2·6H2O",
        "amount": "149 mg",
        "moles": "0.5 mmol"
      }
    ],
    "solvent 1": "DMF/H2O (v/v, 10/1) mixture (5 ml)",
    "solvent 2": "H2O (5 ml)",
    "temperature": "room temperature",
    "time": "18 h",
    "washing": "water (2 × 15 ml) and DMF (3 × 15 ml)",
    "yield": "68 mg, 27%",
    "activation": "immersing in fresh methanol (4 × 15 ml over 48 h), then heated under reduced pressure (80 °C, 10 mbar) for 18 h"
  },

  "NOF-2 microcrystalline powder": {
    "reactants": [
      {
        "name": "5-methyl-4-nitroimidazole",
        "amount": "127 mg",
        "moles": "1.0 mmol"  
      },
      {
        "name": "sodium formate",
        "amount": "136 mg",
        "moles": "2.0 mmol"
      },
      {
        "name": "Zn(NO3)2·6H2O",
        "amount": "149 mg",
        "moles": "0.5 mmol"
      }
    ],
    "solvent 1": "DMF/H2O (v/v, 10/1) mixture (5 ml)",
    "solvent 2": "H2O (5 ml)",
    "temperature": "room temperature", 
    "time": "18 h",
    "washing": "water (2 × 15 ml) and DMF (3 × 15 ml)",
    "yield": "35 mg, 13%",
    "activation": "immersing in fresh methanol (4 × 15 ml over 48 h), then heated under reduced pressure (80 °C, 10 mbar) for 18 h"
  },

  "[Co(2nIm)2]n (ZIF-65)": {
    "reactants": [
      {
        "name": "2-nitroimidazole",
        "amount": "90 mg",
        "moles": "0.80 mmol"
      },
      {
        "name": "Co(NO3)2·6H2O",
        "amount": "120 mg",
        "moles": "0.40 mmol"
      }
    ],
    "solvent": "DMF (4 ml)",
    "temperature": "120 °C for 6 h, then cooled to room temperature over 12 h",
    "washing": "DMF (3×)"
  }

File: Synthesis condition dataset/Claude/nature/ncomms3826_synthesis-conditions.json
on the information provided in the text, there are no specific details about the synthesis conditions for compound 1 {[FeIII(Tp*)(CN)3]2FeII(bpmh)}·2H2O. The synthesis is only briefly described as:

"A 1.0-ml aqueous solution containing 0.05 mmol of Fe(ClO4)2·6H2O was placed at the bottom of a test tube, and a 2.0-ml methanol solution containing 0.1 mmol of [Bu4N][Fe(Tp*)(CN)3] and 0.1 mmol of bpmh was layered on the solution. Crystallization required several weeks, and crystals were obtained in 65% yield, based on Fe(ClO4)2·6H2O."

No further details are provided about the specific synthesis conditions like temperature, stirring, equipment used, workup procedures etc. Therefore, the .json file would be:

{
    "compound 1": {
        "reagents": [
            {
                "chemical": "Fe(ClO4)2·6H2O",
                "amount": "0.05 mmol"
            },
            {
                "chemical": "[Bu4N][Fe(Tp*)(CN)3]", 
                "amount": "0.1 mmol"
            },
            {
                "chemical": "bpmh",
                "amount": "0.1 mmol"
            }
        ],
        "solvents": [
            {
                "solvent": "water",
                "amount": "1.0 mL"
            },
            {
                "solvent": "methanol",
                "amount": "2.0 mL"  
            }
        ],
        "yield": "65%",
        "crystallization time": "several weeks"
    }

File: Synthesis condition dataset/Claude/nature/ncomms5228_synthesis-conditions.json
s the machine-readable JSON file containing the synthesis conditions for SIFSIX-3-Cu based on the provided text:

{
  "SIFSIX-3-Cu": {
    "reactants": [
      {
        "chemical": "pyrazine",
        "amount": "0.30 g",
        "moles": "3.0 mmol"
      },
      {
        "chemical": "CuSiF6·H2O",
        "amount": "0.325 g",
        "moles": "0.6 mmol"
      }
    ],
    "solvent": "methanol",
    "solvent_volume": "5.0 ml",
    "method": "layering",
    "steps": [
      {
        "description": "A methanol solution (5.0 ml) of pyrazine was layered in a glass tube onto a methanol solution (5.0 ml) of CuSiF6·H2O."
      },
      {
        "description": "On layering, a fast formation of light violet powder was observed, and the powder was left for 24 h in the mother solution."
      },
      {
        "description": "The powder was then collected and washed extensively with methanol."
      },
      {
        "description": "The powder was dried under vacuum."
      }
    ],
    "product_color": "light violet",
    "product_form": "powder",
    "washing_solvent": "methanol",
    "drying_method": "vacuum"
  }
}

Note: The text does not contain any experimental characterization data such as PXRD, IR, adsorption isotherms, TGA, etc. as requested. The JSON only contains the synthesis conditions for SIFSIX-3-Cu

File: Synthesis condition dataset/Claude/nature/nmat1927_synthesis-conditions.json
s the machine-readable .json file containing the synthesis conditions for the materials described in the text:

{
  "ZIF-20": {
    "chemical_formula": "Zn(Pur)2·(DMF)0.75(H2O)1.5",
    "reagents": [
      {
        "chemical": "Zn(NO3)2·4H2O",
        "amount": "65 mg, 0.25 mmol"
      },
      {
        "chemical": "purine",
        "amount": "150 mg, 1.25 mmol"
      }
    ],
    "solvent": "5 ml DMF",
    "temperature": "65 °C",
    "time": "3 days",
    "product_treatment": [
      "powder removed by decanting with mother liquor",
      "washed 3 times with 5 ml DMF",
      "crystals dried in air for 30 min"
    ],
    "yield": "48 mg, 50% based on Zn(NO3)2·4H2O"
  },
  
  "ZIF-21": {
    "chemical_formula": "Co(Pur)2·(DMF)(H2O)",
    "reagents": [
      {
        "chemical": "Co(NO3)2·6H2O",
        "amount": "146 mg, 0.502 mmol"
      },
      {
        "chemical": "purine",
        "amount": "300 mg, 2.50 mmol"
      },
      {
        "chemical": "2.0 M dimethylamine solution in methanol",
        "amount": "1.25 ml, 2.50 mmol"
      }
    ],
    "solvent": "5 ml DMF",
    "temperature": "85 °C",
    "time": "24 h",
    "product_treatment": [
      "mother liquor decanted",
      "crystals rinsed 3 times with 5 ml DMF",
      "dried in air for 1 h"  
    ],
    "yield": "92 mg, 47% based on Co(NO3)2·6H2O"
  },

  "ZIF-22": {
    "chemical_formula": "Zn(5-Azabenzimidazolato)2·(DMF)0.75(H2O)2",
    "reagents": [
      {
        "chemical": "Zn(NO3)2·4H2O",
        "amount": "52 mg, 0.20 mmol"
      },
      {
        "chemical": "5-azabenzimidazole",
        "amount": "238 mg, 2.00 mmol"
      }
    ],
    "solvent": "2 ml DMF",
    "temperature": "150 °C",
    "time": "3 days",
    "product_treatment": [
      "powder removed by decanting with mother liquor",
      "rinsed 3 times with 4 ml DMF",
      "crystals dried in air for 30 min"
    ],
    "yield": "68 mg, 87% based on Zn(NO3)2·4H2O"
  },

  "ZIF-23": {
    "chemical_formula": "Zn(4-Azabenzimidazolato)2·(H2O)0.25",
    "reagents": [
      {
        "chemical": "Zn(NO3)2·4H2O",
        "amount": "52 mg, 0.20 mmol"
      },
      {
        "chemical": "4-azabenzimidazole",
        "amount": "119 mg, 1.00 mmol"
      }
    ],
    "solvent": "1 ml DMF",
    "temperature": "100 °C",
    "time": "1 day",
    "product_treatment": [
      "crystals rinsed 3 times with 5 ml DMF",
      "dried in air for 30 min"
    ],
    "yield": "55 mg, 90% based on Zn(NO3)2·4H2O"
  }

File: Synthesis condition dataset/Claude/nature/nmat2808_synthesis-conditions.json
s the machine-readable .json file containing the synthesis conditions for the materials described in the text:

{
  "CID-N3": {
    "reactants": {
      "H2N3-ipa": {
        "amount": "8.3 mg",
        "molar amount": "0.04 mmol"
      },
      "4,4'-bipyridine": {
        "amount": "6.2 mg", 
        "molar amount": "0.04 mmol"
      },
      "Zn(NO3)2·6H2O": {
        "amount": "11.9 mg",
        "molar amount": "0.04 mmol"
      }
    },
    "solvents": {
      "N,N-dimethylformamide": "2 mL",
      "methanol": "2 mL"
    },
    "procedure": "On a DMF solution (2 ml) of Zn(NO3)2·6H2O (11.9 mg, 0.04 mmol) was carefully layered a MeOH solution (2 ml) of H2N3-ipa (8.3 mg, 0.04 mmol) and bpy (6.2 mg, 0.04 mmol). Pale-yellow block-shaped crystals were obtained in a few days."
  },

  "H2N3-ipa": {
    "reactants": {
      "5-aminoisophthalic acid": {
        "amount": "5.0 g",
        "molar amount": "2.8 mmol"
      },
      "sodium nitrite": {
        "amount": "2.0 g",
        "molar amount": "2.9 mmol"
      },
      "sodium azide": {
        "amount": "1.9 g",
        "molar amount": "2.9 mmol"  
      }
    },
    "solvents": {
      "water": "50 mL",
      "2 M HCl": "500 mL"
    },
    "procedure": "A water solution (50 ml) of sodium nitrite (2.0 g, 2.9 mmol) at 0°C was dropwise added to a 2 M HCl solution (500 ml) of 5-aminoisophthalic acid (5.0 g, 2.8 mmol), and the mixture was stirred for 15 min at 0°C. To the resulting yellow solution was slowly added a water solution (50 ml) of sodium azide (1.9 g, 2.9 mmol) over 20 min, and the mixture was stirred for 30 min at 0°C and for 12 h at room temperature. The resulting precipitates were collected by filtration and washed with water to give the product (5.4 g, 94%)."
  },

  "H2NO-ipa": {
    "reactants": {
      "5-aminoisophthalic acid": {
        "amount": "181 mg",
        "molar amount": "1 mmol"
      },
      "Oxone": {
        "amount": "1.23 g",
        "molar amount": "2 mmol"
      }
    },
    "solvents": {
      "dichloromethane": "5 mL",
      "water": "10 mL"
    },
    "procedure": "5-aminoisophthalic acid (181 mg, 1 mmol) was suspended in dichloromethane (5 ml). To this suspension, oxone (1.23 g, 2 mmol) dissolved in water (10 ml) was added and the resulting suspension was stirred for 20 min at room temperature. After separation of the layers, the aqueous layer was extracted with dichloromethane three times. The combined organic solution was washed with 1 N HCl and brine, dried over Na2SO4 and evaporated to dryness to give a crude product, which was subjected to recycling preparative size-exclusion chromatography with tetrahydrofuran as an eluent. The second fraction was collected and evaporated to leave H2NO-ipa as solid (23 mg, 12%)."
  }

File: Synthesis condition dataset/Claude/nature/s41557-021-00695-1_synthesis-conditions.json
s the machine readable .json file containing the synthesis conditions for the given text:

{
    "complex_1": {
        "reagents": [
            {
                "chemical": "Fe(ClO4)2·6H2O",
                "amount": "0.05 mmol"
            },
            {
                "chemical": "(Bu4N)3W(CN)8·2H2O", 
                "amount": "0.05 mmol"
            },
            {
                "chemical": "bib ligand",
                "amount": "0.1 mmol"
            }
        ],
        "solvents": [
            {
                "solvent": "water",
                "amount": "1.0 ml"
            },
            {
                "solvent": "methanol/water (1:1, v/v)",
                "amount": "3 ml"
            },
            {
                "solvent": "methanol",
                "amount": "1.0 ml"  
            }
        ],
        "method": "layering",
        "steps": [
            "A 1.0 ml aqueous solution that contained 0.05 mmol of Fe(ClO4)2·6H2O was placed at the bottom of a test tube",
            "A buffer solution mixture of methanol and water (1:1, v/v, 3 ml) was gently layered on the top of the solution",
            "1.0 ml of methanol solution that contained 0.05 mmol of (Bu4N)3W(CN)8·2H2O and 0.1 mmol of the bib ligand was added as the third layer"
        ],
        "crystallization_time": "several weeks",
        "yield": "63% based on Fe(ClO4)2·6H2O"
    },
    "57Fe_enriched_complex_1": {
        "reagents": [
            {
                "chemical": "57Feii-enriched ions"
            }
        ],
        "method": "same as complex 1"
    }

File: Synthesis condition dataset/Claude/nature/s41557-022-00928-x_synthesis-conditions.json
s a machine-readable .json file containing the synthesis conditions for the Zn-CAT-(X)n MOFs described in the text:

{
  "Zn-CAT and Zn-CAT-(X)n MOFs": {
    "synthesis_procedure": {
      "reactants": [
        {
          "chemical": "1,4-benzenedicarboxylic acid",
          "amount": "2 equiv., 20 mmol"
        },
        {
          "chemical": "functionalized 1,4-benzenedicarboxylic acid (X = -NH2 or -NO2)", 
          "amount": "2 equiv., 20 mmol"
        },
        {
          "chemical": "Zn(NO3)2·6H2O",
          "amount": "2 equiv., 5.94 g, 20 mmol"
        },
        {
          "chemical": "4,4'-bipyridine",
          "amount": "1 equiv., 1.56 g, 10 mmol"
        }
      ],
      "solvents": [
        {
          "solvent": "DMF",
          "concentration bdc linker": "0.15 M",
          "concentration metal": "0.4 M"
        },
        {
          "solvent": "EtOH",
          "concentration pillar": "0.1 M"  
        }
      ],
      "steps": [
        {
          "step": "Dissolve 1,4-benzenedicarboxylic acid and functionalized 1,4-benzenedicarboxylic acid in DMF",
          "temperature": "373.15 K",
          "time": "15 min"
        },
        {
          "step": "Add Zn(NO3)2·6H2O solution in DMF to the mixture",
          "temperature": "373.15 K", 
          "time": "10 min"
        },
        {
          "step": "Dissolve 4,4'-bipyridine in EtOH at room temperature and add to the reaction mixture",
          "temperature": "room temperature"
        },
        {
          "step": "Keep the mixture at 373.15 K for 24 h"
        },
        {
          "step": "Cool down to room temperature"
        },
        {
          "step": "Collect precipitate via centrifugation"
        },
        {
          "step": "Wash with DMF",
          "amount": "3 x 40 mL"  
        },
        {
          "step": "Wash with EtOH",
          "amount": "3 x 40 mL"
        },
        {
          "step": "Dry under vacuum",
          "temperature": "323.15 K",
          "time": "12 h"
        }
      ],
      "yield": "~90-98% (6 to 6.9 g)"
    }
  }
}

The key points are:
- The reactants are 1,4-benzenedicarboxylic acid, functionalized 1,4-benzenedicarboxylic acid (X = -NH2 or -NO2), Zn(NO3)2·6H2O, and 4,4'-bipyridine in specific molar ratios
- The solvents used are DMF and EtOH at defined concentrations for the different reactants
- The synthesis involves dissolving and mixing the reactants at 373.15 K, keeping the mixture at this temperature for 24 h, cooling, collecting the precipitate, washing with DMF and EtOH, and drying under vacuum
- The yield is 90-98% giving 6-6.9 g of product

Let me know if you need any clarification or have additional questions

File: Synthesis condition dataset/Claude/nature/s41557-022-01128-3_synthesis-conditions.json

{
  "1DMF": {
    "synthesis_method": "solvothermal",
    "reactants": [
      {
        "chemical_name": "2,5‐diphenylbenzene‐1,4‐dicarboxylic acid",
        "abbreviation": "dpt",
        "amount": "0.3 mmol (63.0 mg)"
      },
      {  
        "chemical_name": "1,3-bis(1H-imidazol-1-yl)benzene",
        "abbreviation": "1,3-bib",
        "amount": "0.3 mmol (95.0 mg)"
      },
      {
        "chemical_name": "cobalt nitrate hexahydrate",
        "formula": "Co(NO3)2·6H2O", 
        "amount": "0.3 mmol (87.0 mg)"
      }
    ],
    "solvent": "10 ml DMF",
    "temperature": "393 K",
    "time": "2 days",
    "product": "purple block crystals"
  },

  "1,3-bib": {
    "synthesis_steps": [
      {
        "reactants": [
          {
            "chemical_name": "1,3-dibromobenzene",
            "amount": "10.0 g (42.8 mol, 1.0 equiv)"
          },
          {
            "chemical_name": "imidazole",
            "amount": "14.5 g (213.0 mmol, 5.0 equiv)"  
          },
          {
            "chemical_name": "copper(I) iodide",
            "abbreviation": "CuI",
            "amount": "1.63 g (8.6 mmol, 20 mol%)"
          },
          {
            "chemical_name": "potassium carbonate",
            "formula": "K2CO3",
            "amount": "29.4 g (213.0 mmol, 5.0 equiv)"
          }
        ],
        "solvent": "150 ml anhydrous DMF",
        "atmosphere": "N2",
        "temperature": "reflux",
        "time": "72 h"
      },
      {
        "description": "After cooling to room temperature, the reaction mixture was filtered. The filtered residue was washed with DCM (2 × 150 ml) and the filtrate was transferred to a large separating funnel. The organic layer was washed with water (3 × 250 ml), separated and dried over MgSO4. The organic layer was concentrated under reduced pressure and the resulting solid material was finally purified by trituration from a DCM/hexane mixture."
      }
    ],
    "yield": "8.41 g (94%)",
    "appearance": "white solid"
  },

  "dpt": {
    "synthesis_steps": [
      {
        "reactants": [
          {
            "chemical_name": "2,5-dibromo-p-xylene",
            "amount": "2.00 g (7.58 mmol, 1.0 equiv)"
          },
          {
            "chemical_name": "phenyl boronic acid",
            "amount": "2.03 g (16.7 mmol, 2.2 equiv)"
          },
          {
            "chemical_name": "palladium(II) acetate",
            "formula": "Pd(OAc)2",
            "amount": "3.40 mg (0.2 mol%)"
          },
          {
            "chemical_name": "potassium carbonate",
            "formula": "K2CO3", 
            "amount": "5.24 g (37.9 mmol, 5.0 equiv)"
          },
          {
            "chemical_name": "tetra-n-butylammonium bromide",
            "abbreviation": "n-Bu4NBr",
            "amount": "4.87 g (15.2 mmol, 2.0 equiv)"
          }
        ],
        "solvent": "20 ml deionized water degassed with N2 for 30 min",
        "temperature": "343 K", 
        "time": "4 hours",
        "stirring": "vigorous",
        "atmosphere": "inert"
      },
      {
        "description": "After cooling to room temperature, the reaction mixture was diluted further with water (~ 150 ml) and extracted with hexane. The organic phase was dried over MgSO4 and concentrated under reduced pressure."
      },
      {
        "product": "2',5'-dimethyl-p-terphenyl",
        "yield": "1.88 g (96%)",
        "appearance": "white solid"
      },
      {
        "reactants": [
          {
            "chemical_name": "2',5'-dimethyl-p-terphenyl",
            "amount": "700 mg (2.71 mmol, 1.0 equiv)"
          },
          {
            "chemical_name": "pyridine",
            "amount": "20 ml"
          },
          {
            "chemical_name": "potassium permanganate",
            "formula": "KMnO4",
            "amount": "2.2 g in 2.0 ml H2O, then 1.0 g in 2.0 ml added every 30 min 4 times"
          }
        ],
        "temperature": "reflux",
        "time": "6 hours, then overnight"
      },
      {  
        "description": "The MnO2 precipitate was hot filtered from the reaction mixture and washed with near boiling water (100 ml). The filtrate was acidified (pH 3-4) using conc. HCl, precipitating the dpt product as a white solid, which was collected by filtration, washed with 0.2 M HCl and finally dried in a 378 K oven overnight."
      }
    ],
    "yield": "732 mg (85%)",
    "appearance": "white solid"
  }
}

File: Synthesis condition dataset/Claude/nature/s41560-017-0018-7_synthesis-conditions.json
s the machine readable .json file containing the synthesis conditions for BUT-8(Cr)A and BUT-8(Cr) from the given text:

{
  "BUT-8(Cr)": {
    "reactants": {
      "Cr(NO3)3·9H2O": {
        "amount": "400 mg",
        "molar amount": "1 mmol"
      },
      "H2NDC(SO3H)2": {
        "amount": "376 mg", 
        "molar amount": "1 mmol"
      },
      "hydrofluoric acid (~47 wt% aqueous solution)": {
        "amount": "110 μl",
        "molar amount": "2.6 × 10−3 mmol"
      },
      "DMF": "6 ml"
    },
    "synthesis procedure": {
      "step 1": "Reactants were charged in a 20 ml Teflon-lined stainless-steel autoclave.",
      "step 2": "The autoclave was heated at 190 °C for 24 h and then cooled down to room temperature spontaneously.",
      "step 3": "A mixture of green powder and large bright-green single crystals was collected through filtration.",
      "step 4": "The green powder of BUT-8(Cr) was separated from the mixture by stirring in DMF, allowing single crystals to settle, and collecting the suspension with green powder.",
      "step 5": "The green solid was collected from the suspension by centrifugation and washed with DMF (50 ml).",
      "step 6": "The obtained solid was further soaked in hot DMF (100 ml, 80 °C) for 24 h and then collected and washed three times with DMF.",
      "step 7": "The DMF-washed sample was further soaked in water (200 ml) for 24 h at room temperature and then washed three times with fresh water to obtain the freshly made BUT-8(Cr) sample.",
      "step 8": "The freshly made product was washed with methanol and dried under a vacuum at 60 °C for 12 h to obtain dried BUT-8(Cr)."
    }
  },
  
  "BUT-8(Cr)A": {
    "reactants": {
      "freshly made BUT-8(Cr) sample": "500 mg",
      "0.5 M sulfuric acid aqueous solution": "200 ml"
    },
    "synthesis procedure": {
      "step 1": "The freshly made BUT-8(Cr) sample was washed three times with 0.5 M sulfuric acid aqueous solution.",
      "step 2": "The sample was soaked in 0.5 M sulfuric acid aqueous solution (100 ml) for 24 h. This impregnation process was repeated at least three times.",
      "step 3": "The sample was collected through centrifugation, and washed with water three times.",
      "step 4": "The obtained sample was alternately soaked three times in water (100 ml each time, for 24 h) and two times in methanol (100 ml each time, for 12 h).",
      "step 5": "The sample was washed with fresh water to obtain the freshly made BUT-8(Cr)A sample.",
      "step 6": "The freshly made BUT-8(Cr)A was further washed with methanol and dried at 60 °C under a vacuum for 24 h to obtain dried BUT-8(Cr)A."
    }
  }
