Repository: Sya-bitsea/Comparison-of-LLMs

## Citation

File: Synthesis condition dataset/Claude/rsc/C3CC38402K_synthesis-conditions.json

{
  "compound1": {
    "chemicals": [
      {
        "name": "H2BPDC",
        "amount": "0.0488 g",
        "mmol": 0.15
      },
      {
        "name": "CuCl2·6H2O", 
        "amount": "0.0123 g",
        "mmol": 0.05
      },
      {
        "name": "DyCl3·6H2O",
        "amount": "0.0377 g", 
        "mmol": 0.1
      }
    ],
    "solvents": [
      {
        "name": "distilled water",
        "amount": "4 mL"
      },
      {
        "name": "anhydrous alcohol",
        "amount": "4 mL"  
      }
    ],
    "equipment": "Teflon-lined stainless vessel (25 mL)",
    "temperature": "145°C",
    "time": "72 h",
    "pressure": "autogenous pressure",
    "cooling": "cooled slowly down to room temperature at 1.2°C/h",
    "yield": "62% (based on DyCl3·6H2O)"
  },
  
  "compound2": {
    "chemicals": [
      {
        "name": "H2BPDC",
        "amount": "0.0366 g",
        "mmol": 0.15
      },
      {
        "name": "Cu(NO3)2·6H2O",
        "amount": "0.0148 g",
        "mmol": 0.05
      },
      {
        "name": "Dy(NO3)3·6H2O",
        "amount": "0.0456 g",
        "mmol": 0.1
      }
    ],
    "solvents": [
      {
        "name": "distilled water",
        "amount": "4 mL"
      },
      {
        "name": "anhydrous alcohol",
        "amount": "4 mL"
      }
    ],
    "equipment": "Teflon-lined stainless vessel (25 mL)",
    "temperature": "145°C",
    "time": "72 h",
    "pressure": "autogenous pressure",
    "cooling": "cooled slowly down to room temperature at 1.2°C/h",
    "yield": "45% (based on Dy(NO3)3·6H2O)"
  }
}

File: Synthesis condition dataset/Claude/rsc/C3CC43267J_synthesis-conditions.json

{
  "La(hfac)3(boaDTDA)": {
    "reagents": [
      {
        "chemical": "La(hfac)3(DME)",
        "amount": "0.2300 g",
        "mmol": 0.2705
      },
      {
        "chemical": "boaDTDA",
        "amount": "0.0591 g", 
        "mmol": 0.266
      }
    ],
    "solvent": "anhydrous CH2Cl2",
    "solvent_amount": "20 mL",
    "atmosphere": "argon",
    "stirring": {
      "time": "40 min"
    },
    "workup": [
      {
        "step": "solvent removal",
        "conditions": "reduced pressure"
      },
      {
        "step": "sublimation",
        "conditions": {
          "temperature": "120 °C",
          "pressure": "10-2 Torr"
        },
        "yield": {
          "amount": "0.0550 g",
          "percent": 21
        }
      }
    ],
    "product_form": "green needles"
  }
}

File: Synthesis condition dataset/Claude/rsc/C3CC43277G_synthesis-conditions.json
s the machine-readable .json file containing the synthesis conditions for the materials in the given text:

{
  "Gd-1": {
    "empiricalFormula": "C131H121Gd5N24O117Ru4Si2W24(C3H7NO)14(H2O)14",
    "synthesis": {
      "reagents": [
        {
          "chemical": "Gd(NO3)3·6H2O",
          "amount": "10 mg, 0.02 mmol"
        },
        {
          "chemical": "m-H2LRu",
          "amount": "2.5 mg, 0.003 mmol"
        },
        {
          "chemical": "H4SiW12O40·xH2O",
          "amount": "28 mg, 0.01 mmol"  
        }
      ],
      "solvent": "DMF-H2O (2 mL with volume rate: 3:1)",
      "additive": "HAc (120 μL)",
      "temperature": "358 K",
      "time": "12 days",
      "yield": "5.8 mg (81%, based on m-H2LRu ligand)"
    }
  },
  
  "Dy-2": {
    "empiricalFormula": "Not provided",
    "synthesis": {
      "reagents": [
        {
          "chemical": "Dy(NO3)3·6H2O",
          "amount": "10 mg, 0.02 mmol"
        },
        {
          "chemical": "m-H2LRu",
          "amount": "2.5 mg, 0.003 mmol"
        },
        {
          "chemical": "H4SiW12O40·xH2O",
          "amount": "28 mg, 0.01 mmol"
        }
      ],
      "solvent": "DMF-H2O (2 mL with volume rate: 3:1)",
      "additive": "HAc (140 μL)",
      "temperature": "358 K",
      "time": "12 days",
      "yield": "5.2 mg (76%, based on m-H2LRu ligand)"
    }
  },

  "Er-3": {
    "empiricalFormula": "C130H114Er5N24O114Ru4Si2W24(C3H7NO)20(H2O)22",
    "synthesis": {
      "reagents": [
        {
          "chemical": "Er(NO3)3·6H2O",
          "amount": "10 mg, 0.02 mmol"
        },
        {
          "chemical": "m-H2LRu",
          "amount": "2.5 mg, 0.003 mmol"
        },
        {
          "chemical": "H4SiW12O40·xH2O",
          "amount": "28 mg, 0.01 mmol"
        }
      ],
      "solvent": "DMF-H2O (2 mL with volume rate: 3:1)",
      "additive": "HAc (120 μL)",
      "temperature": "358 K",
      "time": "12 days",
      "yield": "6.4 mg (85%, based on m-H2LRu ligand)"
    }
  }

File: Synthesis condition dataset/Claude/rsc/C3CC43383H_synthesis-conditions.json

{
  "compound": "(Et2NH2)[In(BCBAIP)]·4DEF·4EtOH",
  "synthesis": [
    {
      "reagents": [
        {
          "name": "H4BCBAIP",
          "amount": "40 mg",
          "moles": "0.089 mmol"
        },
        {  
          "name": "InCl3·4H2O",
          "amount": "45 mg",
          "moles": "0.157 mmol"
        }
      ],
      "solvent": [
        {
          "name": "DEF",
          "amount": "2 mL"
        },
        {
          "name": "C2H5OH", 
          "amount": "0.5 mL"
        }
      ],
      "procedure": [
        "Reagents added to solvent and stirred for 10 min",
        "Mixture sealed in 20 mL vial",
        "Heated at 95 °C for 3 days"
      ],
      "productWorkup": [
        "Cooled to room temperature",
        "Washed with C2H5OH",
        "Air-dried"
      ],
      "yield": "Brown block crystals"
    }
  ]
}

File: Synthesis condition dataset/Claude/rsc/C3CC48117D_synthesis-conditions.json
s the machine readable .json file containing the synthesis conditions for the material in the given text:

{
    "material": "[Mn(TPP)][Mn(TPP)(CN)2]",
    "synthesis": {
        "chemicals": {
            "MnTPP(H2O)2Cl": {
                "amount": "73.9 mg",
                "molar amount": "0.1 mmol"
            },
            "sodium cyanide": {
                "amount": "19.6 mg", 
                "molar amount": "0.4 mmol"
            },
            "tris(2-pyridylmethyl)amine": {
                "amount": "29 mg",
                "molar amount": "0.1 mmol"  
            },
            "manganese(II) perchlorate hexahydrate": {
                "amount": "equivalent to tris(2-pyridylmethyl)amine"
            }
        },
        "solvent": "methyl cyanide",
        "solvent amount": "10 mL",
        "procedure": [
            "Sodium cyanide was added to a solution of MnTPP(H2O)2Cl in methyl cyanide.",
            "In a separate container, tris(2-pyridylmethyl)amine and equivalent manganese(II) perchlorate hexahydrate were mixed in 10 mL methyl cyanide.",
            "The tris(2-pyridylmethyl)amine/Mn(II) solution was added to the MnTPP/cyanide solution.",
            "The dark green solution turned dark brown.",
            "The solution was kept in a dark place for several days."
        ],
        "result": "Black plate-shaped crystals were collected by evaporation.",
        "yield": "33% based on MnTPP(H2O)2Cl"
    },
    "characterization": {
        "IR (KBr, cm-1)": "2143 (C≡N)",
        "elemental analysis": {
            "calculated": "C 77.92, H 4.07, N 10.10",
            "measured": "C 77.8, H 4.1, N 10.2"
        }
    }

File: Synthesis condition dataset/Claude/rsc/C3CC48275H_synthesis-conditions.json
s the machine readable .json file containing the synthesis conditions for UiO(bpdc):

{
  "UiO(bpdc)": {
    "reagents": {
      "ligand": "2,2'-bipyridine-5,5'-dicarboxylate acid (bpdc)",
      "metal salt": "ZrCl4",
      "modulating agent": "benzoic acid"
    },
    "solvent": "DMA (dimethylacetamide)",
    "synthesis procedure": {
      "step 1": "Mix bpdc ligand (48 mg, 0.2 mmol), ZrCl4 (46.6 mg, 0.2 mmol), and benzoic acid (1.5 g) in 12 ml DMA",
      "step 2": "Stir the mixture at ambient conditions for 30 minutes",
      "step 3": "Transfer the mixture into a 20 ml Teflon-lined stainless steel container",
      "step 4": "Heat the container to 413 K for 72 hours in a programmed oven",
      "step 5": "Cool the container to room temperature at a rate of 0.3 K/min",
      "step 6": "Obtain a pure phase of octahedral shaped colorless crystals by filtration",
      "step 7": "Wash the crystals with DMA"
    },
    "activation procedure": {
      "step 1": "Load the as-synthesized sample in a Soxhlet-extraction device",
      "step 2": "Extract the sample for 72 hours using absolute ethanol as the extraction agent",
      "step 3": "After extraction, load the treated sample into IGA apparatus",
      "step 4": "Heat the sample to 393 K under ultrahigh vacuum (10-7 mbar)"
    }
  }
}

The key synthesis details are:
- Reagents: bpdc ligand, ZrCl4 metal salt, benzoic acid modulating agent
- Solvent: DMA 
- Synthesis: Mix reagents in DMA, stir, transfer to sealed container, heat to 413 K for 72 hours, cool slowly, filter and wash crystals
- Activation: Soxhlet extraction with ethanol for 72 hours, then heat under high vacuum

Let me know if you need any clarification or have additional questions

File: Synthesis condition dataset/Claude/rsc/C3CC48303G_synthesis-conditions.json

{
  "materials": [
    {
      "name": "[{(μ5-S)Fe3(CO)9}Cu2(dppm)(MeCN)] (1)",
      "synthesis": {
        "reagents": [
          "[Et4N]2[SFe3(CO)9] (0.30 g, 0.42 mmol)",
          "[Cu(MeCN)4][BF4] (0.27 g, 0.86 mmol)", 
          "dppm (0.16 g, 0.40 mmol)"
        ],
        "solvent": "CH2Cl2 (30 mL)",
        "temperature": "ice/water bath",
        "time": "1 h",
        "yield": "53% based on [Et4N]2[SFe3(CO)9]",
        "purification": "filtered, solvent removed under vacuum, washed with deionized water, extracted with CH2Cl2, recrystallized with Hexanes/Et2O/CH2Cl2"
      }
    },
    {
      "name": "[{(μ3-S)Fe3(CO)9}Cu2(dppe)] (2)",
      "synthesis": {
        "reagents": [
          "[Et4N]2[SFe3(CO)9] (0.60 g, 0.84 mmol)",
          "[Cu(MeCN)4][BF4] (0.54 g, 1.72 mmol)",
          "dppe (0.33 g, 0.83 mmol)"
        ],
        "solvent": "CH2Cl2 (30 mL)", 
        "temperature": "ice/water bath",
        "time": "3 hours",
        "yield": "55% based on dppe",
        "purification": "filtered, solvent removed under vacuum, washed with deionized water, extracted with CH2Cl2, recrystallized with Hexanes/Et2O/CH2Cl2"
      }
    },
    {
      "name": "[{(μ4-S)Fe3(CO)9}Cu2(dppe)(MeCN)2]n (3)",
      "synthesis": {
        "method1": {
          "reagents": [
            "2 (0.23 g, 0.24 mmol)"
          ],
          "solvent": "MeCN (5.0 mL), Hexanes/THF",
          "yield": "83% based on 2"
        },
        "method2": {
          "reagents": [
            "brownish-black crystals of 2 (0.01 g, 0.01 mmol)"  
          ],
          "conditions": "exposed to MeCN vapor for 1 day",
          "product": "reddish-brown product obtained and ground into powder"
        },
        "method3": {
          "reagents": [
            "powder 2 (0.01 g, 0.01 mmol)"
          ],
          "conditions": "ground with one drop of MeCN in a mortar and pestle",
          "product": "reddish-brown product of 3 obtained"
        }
      }
    }
  ],
  "conversion": [
    {
      "from": "3",
      "to": "2",
      "method": "mechanochemical reaction - powder 3 (0.01 g, 0.009 mmol) ground with drops of CH2Cl2 or THF in a mortar and pestle",
      "observation": "color changed from reddish-brown to brownish-black"
    }
  ]
}

File: Synthesis condition dataset/Claude/rsc/C3CC48325H_synthesis-conditions.json
s the machine readable .json file containing the synthesis conditions for the given text:

{
  "materials": [
    {
      "name": "[Mn(Me-ip)(DMF)]n (1)",
      "synthesis_conditions": {
        "reactants": [
          {
            "chemical": "Mn(CH3COO)2·4H2O",
            "amount": "0.25 mmol, 0.061 g"
          },
          {
            "chemical": "5-methylisophthalic acid",
            "amount": "0.50 mmol, 0.089 g"  
          },
          {
            "chemical": "LiNO3",
            "amount": "0.50 mmol, 0.035 g"
          }
        ],
        "solvent": "5 ml DMF (N,N-dimethylformamide)",
        "temperature": "160°C", 
        "time": "2 days",
        "pressure": "autogenous pressure",
        "product": "colorless needle-like crystals",
        "yield": "68 mg (89% based on Mn)"
      }
    },
    {
      "name": "de-DMF sample 2",
      "synthesis_conditions": {
        "precursor": "sample 1",
        "temperature": "250°C",
        "pressure": "vacuum",
        "time": "8 h"
      }
    },
    {
      "name": "re-DMF sample 1'",
      "synthesis_conditions": {
        "precursor": "de-DMF sample 2",
        "solvent": "DMF",
        "temperature": "room temperature",
        "time": "48 h"
      }
    }
  ]
}

The key synthesis conditions extracted are:

1. For [Mn(Me-ip)(DMF)]n (1):
- Reactants: Mn(CH3COO)2·4H2O (0.25 mmol, 0.061 g), 5-methylisophthalic acid (0.50 mmol, 0.089 g), LiNO3 (0.50 mmol, 0.035 g)  
- Solvent: 5 ml DMF
- Temperature: 160°C
- Time: 2 days
- Pressure: autogenous pressure
- Product: colorless needle-like crystals
- Yield: 68 mg (89% based on Mn)

2. For de-DMF sample 2:
- Precursor: sample 1
- Temperature: 250°C 
- Pressure: vacuum
- Time: 8 h

3. For re-DMF sample 1':
- Precursor: de-DMF sample 2
- Solvent: DMF
- Temperature: room temperature 
- Time: 48

File: Synthesis condition dataset/Claude/rsc/D3DT00784G_synthesis-conditions.json

{
  "materials": [
    {
      "name": "1D-coordination polymers with dinuclear rhombic {Cu2X2} cores (X = Br, I)",
      "synthesis_conditions": {
        "method": "spontaneous evaporation",
        "reagents": [
          {
            "name": "triphenylarsine (AsPh3)",
            "amount": null
          },
          {
            "name": "bidentate N-heteroaromatic co-ligands",
            "amount": null,
            "types": [
              "pyrazine (prz)",
              "4,4'-bipyridine (bpy)", 
              "1,5-naphthyridine (nap)",
              "2-methylpyrazine (meprz)",
              "2,5-dimethylpyrazine (dimeprz)",
              "pyrimidine (pym)"
            ]
          }
        ],
        "solvents": [
          {
            "name": "acetonitrile (CH3CN)",
            "amount": null
          }
        ],
        "procedure": [
          {
            "step": 1,
            "description": "CH3CN solutions of the solid N-heteroaromatic co-ligands (prz, bpy, and nap) were prepared, while the liquid N-heteroaromatic co-ligands (meprz, dimeprz, and pym) were used as received."
          },
          {
            "step": 2,
            "description": "A CH3CN solution of AsPh3 was added to the CH3CN solutions or liquid samples of N-heteroaromatic co-ligands, which was followed by the gradual addition of a CH3CN solution of CuX (X = Br, I)."
          },
          {
            "step": 3,
            "description": "The products were readily obtained as crystals through spontaneous evaporation."
          }
        ]
      }
    }
  ]
}

File: Synthesis condition dataset/Claude/rsc/D3DT00822C_synthesis-conditions.json
s a machine-readable .json file containing the synthesis conditions for the given text:

{
  "Cu-POMCOF": {
    "chemicals": [
      "Na9[A-α-PW9O34]·7H2O (0.49 g)",
      "HAc (0.2mL)", 
      "CuCl2·2H2O (0.34g)",
      "dap (0.1 mL)",
      "1,4-H2NDC (0.20 g)"
    ],
    "solvent": "distilled water (10 mL)",
    "pH": "4.6 (adjusted with 2 M NaOH)",
    "stirring": "120 min",
    "temperature": "80°C",
    "time": "5 days",
    "yield": "36% (220 mg) based on Na9[A-α-PW9O34]·7H2O"
  },
  "MP-11@Cu-POMCOF and Cyt c@Cu-POMCOF": {
    "chemicals": [
      "Cu-POMCOF (0.5 mg)",
      "MP-11 solution (1 mg/mL)", 
      "Cyt C solution (1 mg/mL)"
    ],
    "solvent": "deionized water",
    "temperature": "room temperature (25±2°C)",
    "shaking": "gently for 3 h",
    "centrifugation": "12000 g for 10 min",
    "washing": "washed 3 times with deionized water"
  }

File: Synthesis condition dataset/Claude/rsc/D3DT00858D_synthesis-conditions.json
s the .json file containing the synthesis conditions for the materials in the given text:

{
  "materials": [
    {
      "name": "(nPrPh3P)[FeIIFeIII(dto)3] (3)",
      "synthesis": {
        "method": "liquid-liquid diffusion",
        "steps": [
          {
            "reactants": [
              "(anilinium)3[FeIII(dto)3]·3H2O",
              "FeCl2·4H2O",
              "nPrPh3P bromide"
            ],
            "solvents": [
              {
                "name": "methanol",
                "amount": "19 mL"
              }
            ],
            "temperature": "ice bath",
            "atmosphere": "Ar",
            "duration": "15 minutes"
          }
        ],
        "yield": "27%",
        "productAppearance": "black precipitate"
      },
      "singleCrystalSynthesis": {
        "method": "liquid-liquid diffusion",
        "equipment": "ϕ4 glass tube",
        "steps": [
          {
            "reactants": [
              "(anilinium)3[FeIII(dto)3]·3H2O",
              "FeCl2·4H2O",
              "nPrPh3P bromide"  
            ],
            "solvents": [
              {
                "name": "methanol",
                "amount": "0.50 mL"
              }
            ],
            "additive": "ascorbic acid",
            "temperature": "room temperature",
            "duration": "2 weeks"
          }
        ],
        "productAppearance": "black hexagonal prismatic crystals"
      }
    }
  ]
}

The key points are:

- The powder synthesis involves mixing the reactants (anilinium)3[FeIII(dto)3]·3H2O, FeCl2·4H2O and nPrPh3P bromide in methanol under Ar atmosphere in an ice bath for 15 minutes. This yields a black precipitate with 27% yield.

- The single crystal synthesis uses a liquid-liquid diffusion method in a glass tube. The reactants are dissolved in methanol with a small amount of ascorbic acid added. After 2 weeks at room temperature, black hexagonal prismatic crystals are obtained.

Let me know if you need any clarification or have additional questions

File: Synthesis condition dataset/Claude/rsc/D3DT00904A_synthesis-conditions.json
s the machine-readable .json file containing the synthesis conditions for the given text:

{
    "ZnLOCl2·2.5H2O": {
        "synthesis": {
            "reagents": {
                "LO": {
                    "amount": "0.10 mmol",
                    "mass": "0.037 g"
                },
                "ZnCl2": {
                    "amount": "0.15 mmol", 
                    "mass": "0.023 g"
                }
            },
            "solvent": "MeCN/CH2Cl2 mixture (4 mL/1 mL) and EtOH (2 mL)",
            "procedure": "A solution of LO in the MeCN/CH2Cl2 mixture was added to a solution of ZnCl2 in EtOH. Slow evaporation of this solution yielded a light yellow precipitate of the complex.",
            "yield": {
                "amount": "0.023 g",
                "percentage": "42%"
            },
            "purification": "The powder was filtered off, washed with a MeCN/CH2Cl2/EtOH mixture and dried in a vacuum desiccator."
        },
        "single_crystals": {
            "method": "Slow crystallization at room temperature from the supernatant",
            "product": "[ZnLOCl2]·MeCN"
        }
    },
    "CdLOCl2·0.5H2O": {
        "synthesis": {
            "reagents": {
                "LO": {
                    "amount": "0.10 mmol",
                    "mass": "0.037 g"  
                },
                "CdCl2·2.5H2O": {
                    "amount": "0.10 mmol",
                    "mass": "0.023 g"
                }
            },
            "solvent": "EtOH (4 mL for LO, 2 mL for CdCl2·2.5H2O)",
            "procedure": "A hot solution of LO in EtOH was added to a hot solution of CdCl2·2.5H2O in EtOH. A light yellow precipitate formed immediately. The mixture was stirred at 60 °C for two hours.",
            "yield": {
                "amount": "0.031 g",
                "percentage": "55%"  
            },
            "purification": "The precipitate was filtered off, washed with water and dried in a vacuum desiccator."
        },
        "single_crystals": {
            "method": "Slow crystallization at room temperature from the supernatant",
            "product": "[CdLOCl2]n·nH2O"
        }
    }

File: Synthesis condition dataset/Claude/rsc/D3DT01556D_synthesis-conditions.json

{
  "materials": [
    {
      "name": "∞2Cu2Br4(bmtte) (1m and 1t)",
      "synthesis_methods": [
        {
          "name": "Method A: microwave irradiation",
          "reactants": [
            {
              "name": "bmtte",
              "amount": "0.228 g, 0.9 mmol",
              "solvent": "acetonitrile (10 mL)"
            },
            {
              "name": "CuBr2",
              "amount": "0.787 g, 3.6 mmol",
              "solvent": "acetonitrile (10 mL)"  
            }
          ],
          "conditions": [
            {
              "parameter": "microwave irradiation",
              "value": "20 min at 700 W"
            },
            {
              "parameter": "crystallization",
              "value": "slow evaporation at rt (1 week)"
            }
          ],
          "yield": "46%"
        },
        {
          "name": "Method B: stirring at room temperature",
          "reactants": [
            {
              "name": "CuBr2",
              "amount": "0.202 g, 0.9 mmol",
              "solvent": "acetonitrile (10 mL)"
            },
            {
              "name": "bmtte",
              "amount": "0.234 g, 0.9 mmol",
              "solvent": "acetonitrile (10 mL)"
            }
          ],
          "conditions": [
            {
              "parameter": "stirring",
              "value": "room temperature for one week"  
            },
            {
              "parameter": "crystallization",
              "value": "slow evaporation at rt (1 month)"
            }
          ],
          "yield": "61%"
        }
      ]
    },
    {
      "name": "[Cu3Br4(bmtte)2] (2)",
      "synthesis_methods": [
        {
          "name": "Method A: microwave irradiation",
          "reactants": [
            {
              "name": "CuBr2",
              "amount": "0.197 g, 0.9 mmol",
              "solvent": "acetonitrile (10 mL)"
            },
            {
              "name": "bmtte",
              "amount": "0.235 g, 0.9 mmol",
              "solvent": "acetonitrile (10 mL)"
            }
          ],
          "conditions": [
            {
              "parameter": "microwave irradiation",
              "value": "30 min at 700 W"
            },
            {
              "parameter": "crystallization",
              "value": "slow evaporation (15 days)"
            }
          ]
        },
        {
          "name": "Method B: stirring at room temperature",
          "reactants": [
            {
              "name": "bmtte",
              "amount": "0.237 g, 0.9 mmol",
              "solvent": "acetonitrile (10 mL)"
            },
            {
              "name": "CuBr2",
              "amount": "0.209 g, 0.9 mmol",
              "solvent": "acetonitrile (10 mL)"
            }
          ],
          "conditions": [
            {
              "parameter": "stirring",
              "value": "room temperature for 13 days"
            },
            {
              "parameter": "crystallization",
              "value": "slow evaporation (2 months) at r.t."
            }
          ],
          "yield": "80%"
        }
      ]
    },
    {
      "name": "[Cu2Br2(bmtte)]2 (3)",
      "synthesis_methods": [
        {
          "name": "Method B: stirring at room temperature",
          "reactants": [
            {
              "name": "CuBr2",
              "amount": "0.207 g, 0.9 mmol",
              "solvent": "tetrahydrofuran (10 mL)"
            },
            {
              "name": "bmtte",
              "amount": "0.230 g, 0.9 mmol",
              "solvent": "tetrahydrofuran (10 mL)"
            }
          ],
          "conditions": [
            {
              "parameter": "stirring",
              "value": "24 h at r.t."
            },
            {
              "parameter": "crystallization",
              "value": "slow evaporation (11 days)"
            }
          ]
        },
        {
          "name": "Method C: hydrothermal synthesis",
          "reactants": [
            {
              "name": "CuBr2",
              "amount": "0.144 g, 0.6 mmol"
            },
            {
              "name": "bmtte",
              "amount": "0.055 g, 0.2 mmol"
            },
            {
              "name": "water",
              "amount": "15 mL"
            }
          ],
          "conditions": [
            {
              "parameter": "heating",
              "value": "160 °C for 72 h"
            },
            {
              "parameter": "cooling",
              "value": "2.25 °C h−1"
            }
          ],
          "yield": "12%"
        }
      ]
    },
    {
      "name": "∞2Cu4I4(bmtte) (4)",
      "synthesis_methods": [
        {
          "name": "Method A: microwave irradiation",
          "reactants": [
            {
              "name": "CuI",
              "amount": "0.719 g, 3.80 mmol",
              "solvent": "acetonitrile (10 mL)"
            },
            {
              "name": "bmtte",
              "amount": "0.260 g, 1.01 mmol",
              "solvent": "acetonitrile (10 mL)"
            }
          ],
          "conditions": [
            {
              "parameter": "microwave irradiation",
              "value": "10 minutes at 700 W"
            },
            {
              "parameter": "crystallization",
              "value": "slow evaporation of the mother liquor"
            }
          ],
          "yield": "51%"
        }
      ]
    }
  ]
}

File: Synthesis condition dataset/Claude/rsc/D3DT01763J_synthesis-conditions.json

{
  "AQNU-4": {
    "reagents": [
      {
        "name": "2',5'-diethoxy-[1,1':4',1''-terphenyl]-4,4''-dicarboxylic acid",
        "abbreviation": "DTDA",
        "amount": "20.30 mg",
        "molarAmount": "0.05 mmol"
      },
      {
        "name": "terbium(III) chloride hexahydrate",
        "formula": "TbCl3·6H2O",
        "amount": "18.67 mg",
        "molarAmount": "0.05 mmol"
      }
    ],
    "solvent": {
      "components": [
        "DMF",
        "CH3OH",
        "H2O"  
      ],
      "ratio": "1:2:3",
      "totalVolume": "6.0 mL"
    },
    "procedure": [
      {
        "step": "Mix reagents DTDA and TbCl3·6H2O in the mixed solvent of DMF/CH3OH/H2O"
      },
      {
        "step": "Seal the mixture in a Teflon-lined stainless steel autoclave"  
      },
      {
        "step": "Heat at 100 °C for 3 days under autogenous pressure"
      },
      {
        "step": "Slowly cool to room temperature"
      }
    ],
    "product": {
      "appearance": "Large quantities of colorless columnar crystals",
      "yield": "65% based on DTDA"  
    },
    "elementalAnalysis": {
      "formula": "C39H57TbO20",
      "elements": [
        {
          "symbol": "C",
          "theoretical": "45.94%",
          "actual": "45.47%"
        },
        {
          "symbol": "H",  
          "theoretical": "5.59%",
          "actual": "5.38%"
        }
      ]
    }
  }
}

File: Synthesis condition dataset/Claude/rsc/D3DT01789C_synthesis-conditions.json
s the .json file containing the synthesis conditions for the given text:

{
    "material1": {
        "name": "[(CH3)2NH2]2[Co4F4(SO4)3(C3N2H4)4]",
        "synthesis_method": "solvothermal",
        "reactants": [
            {
                "chemical": "tris(2,4-pentanedionato)cobalt(III)",
                "amount": "0.5 mmol"
            },
            {
                "chemical": "CoSO4·7H2O",
                "amount": "0.5 mmol"
            },
            {
                "chemical": "imidazole",
                "amount": "1 mmol"
            },
            {
                "chemical": "hydrofluoric acid",
                "amount": "1 mmol (35 µL)"
            }
        ],
        "solvent": "DMF (10 mL)",
        "stirring": [
            "6 hours after dispersing cobalt precursors",
            "2 hours after adding imidazole",
            "1 hour after adding hydrofluoric acid"
        ],
        "temperature": "110 °C",
        "time": "48 hours",
        "washing": "DMF (2 times), IPA (several times)",
        "drying": "70 °C in vacuum oven for 4 days"
    },
    "material2": {
        "name": "CoSe2@ST",
        "precursor": "[(CH3)2NH2]2[Co4F4(SO4)3(C3N2H4)4]",
        "precursor_amount": "120.5 mg (≈0.125 mmol)",
        "reactants": [
            {
                "chemical": "selenium powder",
                "amount": "99 mg (≈1.25 mmol)"
            }
        ],
        "synthesis_method": "sealed tube",
        "temperature": "200 °C",
        "time": "24 hours",
        "washing": "0.1 M HCl (several times), water",
        "drying": "dried (conditions not specified)"
    },
    "material3": {
        "name": "CoSe2@HT",
        "precursor": "[(CH3)2NH2]2[Co4F4(SO4)3(C3N2H4)4]",
        "precursor_amount": "120.5 mg (≈0.125 mm)",
        "reactants": [
            {
                "chemical": "selenium powder",
                "amount": "99 mg (≈1.25 mm)"
            },
            {
                "chemical": "NaBH4",
                "amount": "not specified"
            }
        ],
        "solvent": "Millipore water (12 mL)",
        "synthesis_method": "hydrothermal",
        "stirring": [
            "1 hour after adding selenium powder",
            "2 hours after adding NaBH4"
        ],
        "temperature": "180 °C",
        "time": "24 hours",
        "washing": "0.1 M HCl (several times), ethanol",
        "drying": "60 °C in vacuum oven"
    }

File: Synthesis condition dataset/Claude/rsc/D3DT01800H_synthesis-conditions.json
s the .json file containing the synthesis conditions for the materials in the given text:

{
  "materials": [
    {
      "name": "[Er(CA)(ACA)(DMF)(H2O)]n (1)",
      "synthesis_conditions": {
        "chemicals": [
          {
            "name": "ErCl3·6H2O",
            "amount": "0.1 mmol, 38.1 mg"
          },
          {
            "name": "H2CA (2,5-dichloro-3,6-dihydroxy-p-quinone)",
            "amount": "0.02 mmol, 4.2 mg"  
          },
          {
            "name": "HACA (9-anthracene carboxylic acid)",
            "amount": "0.04 mmol, 8.9 mg"
          }
        ],
        "solvents": [
          {
            "name": "DMF",
            "amount": "5.2 mL"
          },
          {
            "name": "H2O", 
            "amount": "8 mL"
          }
        ],
        "procedure": [
          "The mixture was ultrasonicated for about ten minutes to be completely dissolved.",
          "The glass vial was heated at 96 °C for 9.5 hours."
        ],
        "after_procedure": [
          "After cooling down to room temperature, rhomboid shaped brown crystals were collected, washed by water (5 mL × 5), and dried under air."
        ],
        "yield": "54.3% based on H2CA"
      }
    },
    {
      "name": "[Er0.17Y0.83(CA)(ACA)(DMF)(H2O)]n (1@Y)",
      "synthesis_conditions": {
        "chemicals": [
          {
            "name": "ErCl3·6H2O and YCl3·6H2O",
            "amount": "in a 1:7 molar ratio"
          },
          {
            "name": "H2CA (2,5-dichloro-3,6-dihydroxy-p-quinone)",
            "amount": null
          },
          {
            "name": "HACA (9-anthracene carboxylic acid)",
            "amount": null  
          }
        ],
        "procedure": [
          "1@Y was prepared by the same synthetic procedure as 1 with ErCl3·6H2O and YCl3·6H2O in a 1:7 molar ratio."
        ]
      }
    }
  ]
}

The key points are:

1. There are two materials synthesized - [Er(CA)(ACA)(DMF)(H2O)]n (1) and [Er0.17Y0.83(CA)(ACA)(DMF)(H2O)]n (1@Y). The synthesis conditions are separated for each.

2. For material 1, the chemicals used (ErCl3·6H2O, H2CA, HACA) and their amounts are specified. The solvents DMF and H2O and their amounts are also given. 

3. The synthesis procedure for 1 involves ultrasonication to dissolve the mixture, followed by heating at 96°C for 9.5 hours. The after procedure steps of cooling, collecting crystals, washing and drying are mentioned.

4. The yield of 54.3% based on H2CA is provided for 1.

5. For material 1@Y, it is mentioned that the same procedure as 1 is used, but with ErCl3·6H2O and YCl3·6H2O in a 1:7 molar ratio. The amounts of H2CA and HACA are not specified for 1@Y.

6. No characterization data is included, as instructed. The focus is only on the synthesis conditions

File: Synthesis condition dataset/Claude/rsc/D3DT01885G_synthesis-conditions.json
s the machine-readable .json file containing the synthesis conditions for the two magnesium phosphite-oxalate compounds described in the text:

{
  "compound1": {
    "name": "C2H10N2·Mg(H2PO3)2(C2O4)",
    "reagents": [
      {
        "chemical": "Mg(OAc)2·4H2O",
        "amount": "0.428 g"
      },
      {  
        "chemical": "H3PO3",
        "amount": "0.410 g"
      },
      {
        "chemical": "ethylenediamine",
        "amount": "200 μL"  
      },
      {
        "chemical": "H2C2O4·2H2O",
        "amount": "0.252 g"
      }
    ],
    "synthesis": {
      "equipment": "25 mL Teflon-lined steel autoclave",
      "temperature": "130 °C",
      "time": "3 days",
      "cooling": "cooled slowly to room temperature at a rate of 6 °C h−1",
      "productProcessing": [
        "separated colourless block crystals from resulting products by sonication",
        "washed with distilled water", 
        "dried in air"
      ],
      "yield": "60% based on magnesium"
    }
  },
  
  "compound2": {
    "name": "C7H20N2·Mg2(H2PO3)2(C2O4)2·H2O",
    "reagents": [
      {
        "chemical": "Mg(OAc)2·4H2O",
        "amount": "0.428 g"
      },
      {
        "chemical": "H3PO3",  
        "amount": "0.328 g"
      },
      {
        "chemical": "N,N,N',N'-tetramethyl-1,3-propanediamine",
        "amount": "335 μL"
      },
      {  
        "chemical": "H2C2O4·2H2O",
        "amount": "0.504 g"
      }
    ],
    "synthesis": {
      "equipment": "25 mL Teflon-lined steel autoclave",
      "temperature": "150 °C", 
      "time": "7 days",
      "cooling": "cooled slowly to room temperature at a rate of 6 °C h−1",
      "productProcessing": [
        "separated colourless block crystals from resulting products by sonication",
        "washed with distilled water",
        "dried in air"  
      ],
      "yield": "41% based on magnesium"
    }
  }

File: Synthesis condition dataset/Claude/rsc/c3cc37695h_synthesis-conditions.json

{
  "TIFSIX-1-Cu": {
    "formula": "[Cu(bipy)2(TiF6)]n",
    "synthesis": {
      "reagents": [
        {
          "chemical": "4,4'-bipyridine",
          "amount": "0.15 mmol (23.4 mg)"
        },
        {
          "chemical": "Cu(NO3)2·2.5H2O",
          "amount": "0.076 mmol (17.7 mg)"
        },
        {
          "chemical": "(NH4)2TiF6",
          "amount": "0.076 mmol (15.0 mg)"
        }
      ],
      "solvents": [
        {
          "solvent": "methanol",
          "amount": "3 mL"
        },
        {
          "solvent": "ethylene glycol",
          "amount": "3 mL"  
        }
      ],
      "method": "layering",
      "temperature": "room temperature",
      "time": "2 weeks",
      "yield": "90.2%",
      "product": "purple plate-shaped crystals"
    }
  },
  "SNIFSIX-1-Cu": {
    "formula": "[Cu(bipy)2(SnF6)]n",
    "synthesis": {
      "reagents": [
        {
          "chemical": "4,4'-bipyridine",
          "amount": "0.11 mmol (17.2 mg)"
        },
        {
          "chemical": "Cu(NO3)2·2.5H2O",
          "amount": "0.056 mmol (13.0 mg)"
        },
        {
          "chemical": "(NH4)2SnF6",
          "amount": "0.056 mmol (15.1 mg)"
        }
      ],
      "solvents": [
        {
          "solvent": "methanol",
          "amount": "3 mL"
        },
        {
          "solvent": "ethylene glycol",
          "amount": "3 mL"
        }
      ],
      "method": "layering",
      "temperature": "room temperature", 
      "time": "2 weeks",
      "yield": "93.8%",
      "product": "purple plate-shaped crystals"
    }
  }
}

File: Synthesis condition dataset/Claude/rsc/c3cc38082c_synthesis-conditions.json
s the machine readable .json file containing the synthesis conditions for the material in the given text:

{
  "materials": [
    {
      "name": "[Co(tzpo)(N3)(H2O)2]n·nH2O",
      "synthesis_conditions": {
        "reactants": [
          {
            "chemical": "CoCl2·4H2O",
            "amount": "0.30 mmol, 72 mg"
          },
          {
            "chemical": "4-cyanopyridine N-oxide",
            "amount": "0.20 mmol, 24 mg"  
          },
          {
            "chemical": "NaN3",
            "amount": "1.0 mmol, 65 mg"
          },
          {
            "chemical": "H2O",
            "amount": "6 mL"
          }
        ],
        "procedure": [
          {
            "step": "The mixture of reactants was sealed in a Teflon-lined autoclave"
          },
          {
            "step": "Heated at 100°C for 24 h"
          },
          {
            "step": "Cooled to room temperature in 12 h"
          }
        ],
        "product": {
          "appearance": "Dark red crystals",
          "yield": "52%"
        }
      }
    }
  ]
}

The key points are:

1. The material name is [Co(tzpo)(N3)(H2O)2]n·nH2O 

2. The reactants used are:
- CoCl2·4H2O (0.30 mmol, 72 mg)  
- 4-cyanopyridine N-oxide (0.20 mmol, 24 mg)
- NaN3 (1.0 mmol, 65 mg)
- H2O (6 mL)

3. The synthesis procedure involves:
- Sealing the mixture in a Teflon-lined autoclave
- Heating at 100°C for 24 h 
- Cooling to room temperature in 12 h

4. The product is obtained as dark red crystals in 52% yield.

No other synthesis conditions or characterization data are provided in the given text. The json captures the key information about the reactants, amounts, procedure and product

File: Synthesis condition dataset/Claude/rsc/c3cc38260e_synthesis-conditions.json
s the machine readable .json file containing the synthesis conditions for the material in the given text:

{
  "material": "[Dy(ox)(Bpybc)(H2O)]OH·13H2O",
  "synthesis_conditions": {
    "reactants": [
      {
        "chemical": "Dy(NO3)3",
        "concentration": "0.02 M",
        "amount": "2 mL"
      },
      {
        "chemical": "Bpybc",
        "amount": "0.04 mmol, 19.9 mg"
      },
      {
        "chemical": "sodium oxalate",
        "amount": "0.04 mmol, 5.4 mg"
      }
    ],
    "solvent": "H2O/DMSO (8:2 v/v; 2 mL) with H2O/DMSO (8:1 v/v; 1 mL) placed between the two layers",
    "pH": "adjusted to 7 with 0.1 M NaOH solution",
    "method": "layering",
    "steps": [
      "An aqueous solution of Dy(NO3)3 (0.02 M, 2 mL) was carefully layered onto a mixed solution of Bpybc (0.04 mmol, 19.9 mg) and sodium oxalate (0.04 mmol, 5.4 mg) in H2O/DMSO (8:2 v/v; 2 mL) with H2O/DMSO (8:1 v/v; 1 mL) placed between the two layers."
    ],
    "time": "one month",
    "yield": "16%",
    "product_appearance": "Yellow plate crystals"
  }
}

The key synthesis conditions extracted are:
- Reactants: Dy(NO3)3 (0.02 M, 2 mL), Bpybc ligand (0.04 mmol, 19.9 mg), sodium oxalate (0.04 mmol, 5.4 mg)
- Solvent: H2O/DMSO mixture with specific volume ratios 
- pH adjusted to 7 with NaOH
- Layering synthesis method
- Reaction time of one month
- 16% yield of yellow plate crystal

File: Synthesis condition dataset/Claude/rsc/c3cc43299h_synthesis-conditions.json
s the synthesis information for the cadmium metal-organic framework (CdSDB) extracted from the main text and supplementary information, formatted as a JSON file:

{
  "CdSDB": {
    "reactants": [
      {
        "chemical": "cadmium nitrate tetrahydrate",
        "formula": "Cd(NO3)2·4H2O", 
        "purity": "98%",
        "supplier": "Aldrich",
        "amount": "0.001 moles (0.310 g)"
      },
      {
        "chemical": "4,4'-sulfonyldibenzoic acid",
        "formula": "4,4'-SDB",
        "purity": "98%", 
        "supplier": "Sigma-Aldrich",
        "amount": "0.001 moles (0.296 g)"
      },
      {
        "chemical": "ethanol",
        "purity": "95%",
        "supplier": "Fisher-Scientific",  
        "amount": "12 grams"
      }
    ],
    "synthesis": {
      "description": "A mixture of 0.001 moles of Cd(NO3)2 . 4H2O (0.310 g) and 0.001 moles of 4,4'-SDB (0.296 g) were dissolved in 12 grams of ethanol and stirred for 2 hours to achieve homogeneity. The resultant solution was heated at 180°C for 4 days in a Teflon lined stainless steel Parr autoclave.",
      "temperature": "180°C",
      "time": "4 days",
      "equipment": "Teflon lined stainless steel Parr autoclave"
    },
    "product": {
      "appearance": "Colorless needle shaped crystals",
      "yield": "~60% (0.320g)",
      "washing": "washed with ethanol"
    },
    "notes": "The water occupying the pores comes from the 95% ethanol solvent and from Cd(NO3)2 reactant."
  }
