Repository: Sya-bitsea/Comparison-of-LLMs

## Citation

File: Synthesis condition dataset/Claude/wiley/10.1002_adfm.200600676_synthesis-conditions.json
s the machine readable .json file containing the synthesis conditions for [Fe3(HCOO)6]:

{
  "1-parent": {
    "formula": "[Fe3(HCOO)6](CH3OH)1.5(H2O)0.5",
    "synthesis": {
      "method": "solution-diffusion",
      "reagents": [
        {
          "chemical": "Fe(ClO4)2·6H2O",
          "concentration": "0.40 M",
          "solvent": "methanol",
          "volume": "10 mL"
        },
        {
          "chemical": "formic acid",
          "concentration": "1.60 M",
          "solvent": "methanol",
          "volume": "10 mL"  
        },
        {
          "chemical": "trimethylamine",
          "concentration": "0.80 M",
          "solvent": "methanol",
          "volume": "10 mL"
        }
      ],
      "procedure": [
        "Place Fe(ClO4)2·6H2O methanol solution at bottom of glass tube",
        "Carefully layer 3 mL methanol on top",
        "Carefully layer formic acid and trimethylamine methanol solution on top",
        "Seal tube and keep undisturbed"
      ],
      "yield": {
        "percentage": 42,
        "time": "1 week"
      },
      "productProcessing": [
        "Wash with methanol",
        "Dry in air"
      ]
    }
  },
  
  "2-empty": {
    "formula": "[Fe3(HCOO)6]",
    "synthesis": {
      "startingMaterial": "1-parent",
      "procedure": [
        "Heat 1-parent crystals at 90 °C under dynamic vacuum (10–2 Torr) for 10 h"
      ],
      "weightLoss": "12.1%"
    }
  }

File: Synthesis condition dataset/Claude/wiley/10.1002_adfm.200800058_synthesis-conditions.json
s the machine readable .json file containing the synthesis conditions for the materials described in the text:

{
  "[Co3(HCOO)6]·DMF (1·DMF)": {
    "synthesis method": "solvothermal",
    "reagents": {
      "cobalt(II) nitrate hexahydrate": {
        "amount": "422 mg",
        "molar amount": "1.4 mmol"
      },
      "formic acid": {
        "concentration": "97%", 
        "amount": "0.1 mL",
        "molar amount": "2.8 mmol"
      },
      "N,N-dimethylformamide (DMF)": "20 mL"
    },
    "conditions": {
      "temperature": "100 °C",
      "time": "48 hours"
    },
    "vessel": "Teflon-lined acid digestion bomb"
  },

  "[Mn3(HCOO)6]·DMF (2·DMF)": {
    "synthesis method": "solvothermal",  
    "reagents": {
      "manganese nitrate hexahydrate": {
        "amount": "20 mg",
        "molar amount": "0.07 mmol"
      },
      "formic acid": {
        "concentration": "97%",
        "amount": "0.07 mL", 
        "molar amount": "1.8 mmol"
      },
      "N,N-dimethylformamide (DMF)": "2 mL"
    },
    "conditions": {
      "temperature": "100 °C",
      "time": "24 hours"  
    }
  },

  "[Ni3(HCOO)6]·DMF (3·DMF)": {
    "synthesis notes": "Synthesized in a similar fashion as 1·DMF. Detailed procedure in Supporting Information."
  }

File: Synthesis condition dataset/Claude/wiley/10.1002_adfm.201203288_synthesis-conditions.json
s the machine-readable .json file containing the synthesis conditions for the material in the given text:

{
    "materials": [
        {
            "name": "[La(BTB)H2O]·solvent (1⊃guest)",
            "synthesis": {
                "reactants": [
                    {
                        "chemical": "La(NO3)3·6H2O",
                        "amount": "17.6 mg",
                        "moles": "0.040 mmol"
                    },
                    {
                        "chemical": "1,3,5-tris(4-carboxyphenyl)benzene (H3BTB)",
                        "amount": "6 mg", 
                        "moles": "0.0136 mmol"
                    }
                ],
                "solvents": [
                    "DMF/MeOH/H2O (3:3:0.5)",
                    {
                        "solvent": "DMF/MeOH/H2O",
                        "ratio": "3:3:0.5",
                        "amount": "2 mL"
                    }
                ],
                "conditions": {
                    "temperature": "80 °C",
                    "time": "two days"
                },
                "yield": "63% (based on the ligand)",
                "product": {
                    "appearance": "colourless needle crystals"
                }
            },
            "activation": {
                "method": "The solvent-exchanged sample (about 100 mg) was prepared by immersing the as-synthesized samples in methanol for three days to remove the nonvolatile solvents, and the extract was decanted every 8 h and fresh methanol was replaced. The completely activated sample was obtained by heating the solvent-exchanged sample at 130 °C under a dynamic high vacuum for 30 h."
            }
        }
    ]

File: Synthesis condition dataset/Claude/wiley/10.1002_adfm.201604990_synthesis-conditions.json
s the machine readable .json file containing the synthesis conditions for the given text:

{
  "materials": [
    {
      "name": "[{Ru2(CF3CO2)4}2(BTDA-TCNQ)]·nCH2Cl2·(p-xylene) (1)",
      "synthesis": {
        "method": "slow diffusion reaction",
        "reactants": [
          {
            "chemical": "BTDA-TCNQ",
            "amount": "20.0 mg (0.065 mmol)",
            "solvent": "CH2Cl2 (50 mL)"
          },
          {
            "chemical": "[Ru2(CF3CO2)4(THF)2]",
            "amount": "100 mg (0.125 mmol)",
            "solvent": "p-xylene (50 mL)"  
          }
        ],
        "procedure": "A solution of BTDA-TCNQ in CH2Cl2 was separated into 2 mL portions and placed in narrow-diameter glass tubes as the bottom layer. A solution of [Ru2(CF3CO2)4(THF)2] in p-xylene was placed in 2 mL portions over the bottom CH2Cl2 layer.",
        "time": "one week or more",
        "yield": "36%",
        "product": "black crystals of [{Ru2(CF3CO2)4}2(BTDA-TCNQ)]·nCH2Cl2·(p-xylene) (1)"
      }
    },
    {
      "name": "[{Ru2(CF3CO2)4}2(BTDA-TCNQ)]·(p-xylene) (1′)",
      "synthesis": {
        "method": "evacuation of solvated compound 1",
        "reactant": "[{Ru2(CF3CO2)4}2(BTDA-TCNQ)]·nCH2Cl2·(p-xylene) (1)",
        "procedure": "Compound 1 was evacuated for about 12 h at room temperature to remove CH2Cl2 molecules.",
        "product": "[{Ru2(CF3CO2)4}2(BTDA-TCNQ)]·(p-xylene) (1′)"
      }
    }
  ]

File: Synthesis condition dataset/Claude/wiley/10.1002_adfm.201904707_synthesis-conditions.json
s the machine-readable .json file containing the synthesis conditions for the materials in the given text:

{
  "FMOF-3": {
    "chemicals": {
      "H2FBTB": "0.100 g, 0.35 mmol",
      "Cu(OAc)2": "0.069 g, 0.35 mmol"
    },
    "solvent": "DMF (5 mL)",
    "temperature": "135 °C", 
    "time": "4 h",
    "yield": "90%",
    "washing": "methanol (10 mL)",
    "drying": "under vacuum (100 °C, 10−4 bar, 4 h)"
  },
  "FN-PCP-1": {
    "chemicals": {
      "AgNO3": "0.100 g, 0.35 mmol",
      "H2FBTB": "0.118 g, 0.69 mmol"
    },
    "solvent": "distilled water (6 mL)",
    "temperature": "reflux at 60 °C",
    "time": "4 h",
    "yield": "92%", 
    "washing": [
      "distilled water (10 mL)",
      "methanol (10 mL)"
    ],
    "drying": "under vacuum (100 °C, 10−4 bar, 4 h)"
  },
  "[Ag2(BTB)]": {
    "synthesis": "by following a previously reported procedure"
  },
  "FMOF-1": {
    "synthesis": "by following a previously reported procedure"
  }

File: Synthesis condition dataset/Claude/wiley/10.1002_adfm.202203745_synthesis-conditions.json
s the .json file containing the synthesis conditions for NTU-67 from the given text:

{
  "NTU-67": {
    "synthesis_method": "postsynthetic crystal transformation",
    "starting_material": "NTU-65 crystal",
    "amount_starting_material": "100 mg", 
    "solvent": "basic water",
    "amount_solvent": "8 mL",
    "pH": 12,
    "pH_adjustment_chemical": "NaOH",
    "container": "glass bottle",
    "container_volume": "20 mL",
    "temperature": "373 K",
    "time": "1 week",
    "washing_method": "washing by ethanol/water (1/1)",
    "product_appearance": "purple block crystals",
    "chemical_formula": "[C24H20CuF6N8Si]",
    "elemental_analysis": {
      "calculated": {
        "C": 46.04,
        "H": 3.22, 
        "N": 17.90
      },
      "found": {
        "C": 46.23,
        "H": 3.07,
        "N": 18.06
      }
    }
  }

File: Synthesis condition dataset/Claude/wiley/10.1002_adma.201605637_synthesis-conditions.json

{
  "In-MOF": {
    "reactants": [
      {
        "chemical": "InCl3",
        "amount": "4 mg, 0.018 mmol"
      },
      {
        "chemical": "H4TCPE",
        "amount": "8 mg, 0.009 mmol"
      }
    ],
    "solvents": [
      {
        "solvent": "DMF",
        "amount": "2 mL"
      },
      {
        "solvent": "ethanol",
        "amount": "0.5 mL"  
      },
      {
        "solvent": "1 M HCl",
        "amount": "10 µL"
      }
    ],
    "conditions": {
      "temperature": "85 °C",
      "time": "48 h",
      "cooling": "to room temperature at the rate of 5 °C h−1"
    },
    "product": {
      "appearance": "Pale-yellow block-shaped single crystals",
      "formula": "(DMA)[In(TCPE)](solv)"
    },
    "purification": "washed with excess DMF and ethanol and dried at room temperature",
    "yield": "8 mg, 73%"
  },

  "Zn-MOF": {
    "reactants": [
      {
        "chemical": "Zn(NO3)2⋅4H2O",
        "amount": "14 mg, 0.054 mmol"
      },
      {
        "chemical": "H4TCPE",
        "amount": "8 mg, 0.009 mmol"  
      },
      {
        "chemical": "4,4′-bipyridylethene",
        "amount": "3 mg, 0.017 mmol"
      }
    ],
    "solvents": [
      {
        "solvent": "DMF",
        "amount": "2 mL"
      },
      {
        "solvent": "methanol",
        "amount": "0.5 mL"
      },
      {
        "solvent": "1 M HCl",
        "amount": "10 µL"  
      }
    ],
    "conditions": {
      "temperature": "110 °C",
      "time": "48 h",
      "cooling": "to room temperature at the rate of 5 °C h−1"  
    },
    "product": {
      "appearance": "Pale-yellow rod-like single crystals",
      "formula": "(DMA)[Zn(HTCPE)]"
    },
    "purification": "washed with excess DMF and methanol, and dried at room temperature",
    "yield": "7.5 mg, 81%"
  }
}

File: Synthesis condition dataset/Claude/wiley/10.1002_adma.201908275_synthesis-conditions.json
s the machine-readable .json file containing the synthesis conditions for ZJU-74a:

{
  "ZJU-74a": {
    "synthesis_method_1": {
      "reactants": [
        {
          "chemical_name": "K2[Ni(CN)4]·nH2O",
          "amount": "0.125 mmol",
          "solvent": "aqueous solution (3 mL)"
        },
        {
          "chemical_name": "Co(NO3)2·6H2O",
          "amount": "0.125 mmol",
          "solvent": "methanol/aqueous solution (1/1, 5 mL)"
        },
        {
          "chemical_name": "pyrazine (pyz)",
          "amount": "0.125 mmol",
          "solvent": "methanol/aqueous solution (1/1, 5 mL)"
        }
      ],
      "synthesis_procedure": "An aqueous solution of K2[Ni(CN)4]·nH2O (3 mL, 0.125 mmol) was slowly and carefully layered with a methanol/aqueous solution (1/1, 5 mL) of Co(NO3)2·6H2O (0.125 mmol) and pyrazine (pyz, 0.125 mmol) using a methanol/water buffer solution (2/3, 4 mL).",
      "temperature": "room temperature",
      "time": "two weeks",
      "product_form": "orange square-block-shaped single crystals"
    },
    "synthesis_method_2": {
      "reactants": [
        {
          "chemical_name": "K2[Ni(CN)4]·nH2O",
          "amount": "0.5 mmol",
          "solvent": "aqueous solution (2 mL)"
        },
        {
          "chemical_name": "Co(NO3)2·6H2O",
          "amount": "0.5 mmol",
          "solvent": "methanol/water solution (1/1, 10 mL)"
        },
        {
          "chemical_name": "pyrazine (pyz)",
          "amount": "0.5 mmol",
          "solvent": "methanol/water solution (1/1, 10 mL)"
        }
      ],
      "synthesis_procedure": "An aqueous solution (2 mL) of K2[Ni(CN)4]·nH2O (0.5 mmol) was added to a methanol/water solution (1/1, 10 mL) of Co(NO3)2·6H2O (0.5 mmol) and pyz (0.5 mmol) at 30 °C, and the resulted light pink precipitate was obtained under constant stirring for 3 h.",
      "temperature": "30 °C",
      "time": "3 h",
      "yield": "78% based on pyz",
      "product_form": "powder"
    },
    "activation": {
      "solvent_exchange": "dry acetone at least 10 times within two days",
      "evacuation_conditions": [
        {
          "temperature": "room temperature (296 K)",
          "time": "24 h"
        },
        {
          "temperature": "363 K",
          "time": "12 h"
        }
      ],
      "evacuation_rate": "until the outgas rate was 5 mmHg min−1"
    }
  }
}

The key synthesis details are:

1. Two synthesis methods are provided - a slow diffusion method to obtain single crystals, and a fast direct mixing method to obtain powder samples in larger quantities. 

2. The reactants used are K2[Ni(CN)4]·nH2O, Co(NO3)2·6H2O and pyrazine (pyz) in specific molar ratios and solvents.

3. The synthesis is carried out at room temperature for the single crystal method and at 30°C for the powder method. 

4. The activation involves solvent exchange with dry acetone followed by evacuation at room temperature and 363 K to remove guest solvents.

5. The yield for the powder synthesis method is reported as 78% based on pyrazine.

Let me know if you need any clarification or have additional questions
