Repository: Sya-bitsea/Comparison-of-LLMs

## Citation

File: Synthesis condition dataset/Gemini/nas/pnas.0602439103_synthesis-conditions.json
[
    {
        "material": "ZIF-1 (crb)",
        "chemical_formula": "Zn(IM)2\u00b7(Me2NH)",
        "chemicals_used": [
            {
                "chemical": "zinc nitrate tetrahydrate",
                "formula": "Zn(NO3)2\u00b74H2O",
                "amount": "0.09 g",
                "moles": "3.44 \u00d7 10-4 mol"
            },
            {
                "chemical": "imidazole",
                "formula": "H-IM",
                "amount": "0.15 g",
                "moles": "2.20 \u00d7 10-3 mol"
            },
            {
                "chemical": "N,N-dimethylformamaide",
                "formula": "DMF",
                "amount": "18 mL"
            }
        ],
        "equipment": [
            "20-mL vial",
            "85 \u00baC isothermal oven"
        ],
        "synthesis_time": "24 h",
        "washing_method": "Washed with DMF (3 mL \u00d7 3)",
        "drying_method": "Dried in air (10 min)",
        "yield": "0.014 g, 17% based on zinc nitrate tetrahydrate"
    },
    {
        "material": "ZIF-3 (dft)",
        "chemical_formula": "Zn(IM)2",
        "chemicals_used": [
            {
                "chemical": "zinc nitrate tetrahydrate",
                "formula": "Zn(NO3)2\u00b74H2O",
                "amount": "0.010 g",
                "moles": "3.82 \u00d7 10-5 mol"
            },
            {
                "chemical": "imidazole",
                "formula": "H-IM",
                "amount": "0.030 g",
                "moles": "4.41 \u00d7 10-4 mol"
            },
            {
                "chemical": "N,N-dimethylformamaide",
                "formula": "DMF",
                "amount": "2 mL"
            },
            {
                "chemical": "N-methylpyrrolidinone",
                "formula": "NMP",
                "amount": "1 mL"
            }
        ],
        "equipment": [
            "4-mL vial",
            "85 \u00baC isothermal oven"
        ],
        "synthesis_time": "4 d",
        "other_conditions": "The vial was capped and heated for 4 d in a 85 \u00baC isothermal oven. The vial was then removed\nfrom the oven and allowed to cool to room temperature naturally. Several prism-shaped\ncrystals formed at the bottom of the vial along with some white powder-like precipitate.\nThe  crystals  of  ZIF-3  were  collected  manually  for  single  crystal  X-ray  structure\ndetermination."
    },
    {
        "material": "ZIF-4 (cag)",
        "chemical_formula": "Zn(IM)2\u00b7(DMF)(H2O)",
        "chemicals_used": [
            {
                "chemical": "zinc nitrate tetrahydrate",
                "formula": "Zn(NO3)2\u00b74H2O",
                "amount": "0.040 g",
                "moles": "1.53 \u00d7 10-4 mol"
            },
            {
                "chemical": "imidazole",
                "formula": "H-IM",
                "amount": "0.030 g",
                "moles": "4.41 \u00d7 10-4 mol"
            },
            {
                "chemical": "N,N-dimethylformamaide",
                "formula": "DMF",
                "amount": "3 mL"
            }
        ],
        "equipment": [
            "4-mL vial",
            "programmable oven"
        ],
        "synthesis_time": "48 h",
        "temperature": "130 \u00baC",
        "heating_rate": "The vial was capped and heated at a\nrate 5 \u00baC /min to 130 \u00baC, held at this temperature for 48 h, then\ncooled at a rate of 0.4 \u00baC/min to room temperature.",
        "washing_method": "Colorless rhombohedral crystals of\nZIF-4 thus produced were washed with DMF (3 mL \u00d7 3)",
        "drying_method": "dried in the air (10 min)",
        "yield": "0.021 g, 47% based on zinc nitrate tetrahydrate"
    },
    {
        "material": "ZIF-7 (sod)",
        "chemical_formula": "Zn(PhIM)2\u00b7(H2O)3",
        "chemicals_used": [
            {
                "chemical": "zinc nitrate tetrahydrate",
                "formula": "Zn(NO3)2\u00b74H2O",
                "amount": "0.030 g",
                "moles": "1.15 \u00d7 10-4 mol"
            },
            {
                "chemical": "benzimidazole",
                "formula": "H-PhIM",
                "amount": "0.010 g",
                "moles": "8.46 \u00d7 10-5 mol"
            },
            {
                "chemical": "N,N-dimethylformamaide",
                "formula": "DMF",
                "amount": "3 mL"
            },
            {
                "chemical": "chloroform",
                "amount": "3 mL"
            }
        ],
        "equipment": [
            "4-mL vial",
            "programmable oven"
        ],
        "temperature": "130 \u00baC",
        "synthesis_time": "48 h",
        "heating_rate": "The vial was capped and heated\nat a rate of 5 \u00baC /min to 130 \u00baC in a programmable oven, held at this temperature for 48\nh,  then  cooled  at  a  rate  of  0.4  \u00baC/min  to  room  temperature.",
        "washing_method": "Colorless  cubic\ncrystals of ZIF-7 were collected from the upper layer, washed with DMF (3 mL \u00d7 3)",
        "drying_method": "dried in air (10 min)",
        "yield": "0.015 g, 37% based on H-PhIM"
    },
    {
        "material": "ZIF-8 (sod)",
        "chemical_formula": "Zn(MeIM)2\u00b7(DMF)\u00b7(H2O)3",
        "chemicals_used": [
            {
                "chemical": "zinc nitrate tetrahydrate",
                "formula": "Zn(NO3)2\u00b74H2O",
                "amount": "0.210 g",
                "moles": "8.03 \u00d7 10-4 mol"
            },
            {
                "chemical": "2-methylimidazole",
                "formula": "H-MeIM",
                "amount": "0.060 g",
                "moles": "7.31 \u00d7 10-4 mol"
            },
            {
                "chemical": "N,N-dimethylformamaide",
                "formula": "DMF",
                "amount": "18 mL"
            },
            {
                "chemical": "chloroform",
                "amount": "20 mL"
            }
        ],
        "equipment": [
            "20-mL vial",
            "programmable oven"
        ],
        "temperature": "140 \u00baC",
        "synthesis_time": "24 h",
        "heating_rate": "The vial was capped and\nheated at a rate of 5 \u00baC /min to 140 \u00baC in a programmable oven, held at this temperature\nfor  24  h,  then  cooled  at  a  rate  of  0.4  \u00baC/min  to  room  temperature.",
        "washing_method": "Colorless\npolyhedral  crystals  of  the  product  were  collected  from  the  upper  layer,  washed  with\nDMF (10 mL \u00d7 3)",
        "drying_method": "dried in air (10 min)",
        "yield": "0.032 g, 25% based on H-MeIM"
    },
    {
        "material": "ZIF-9 (sod)",
        "chemical_formula": "Co(PhIM)2\u00b7(DMF)(H2O)",
        "chemicals_used": [
            {
                "chemical": "cobalt nitrate hexahydrate",
                "formula": "Co(NO3)2\u00b76H2O",
                "amount": "0.210 g",
                "moles": "7.21 \u00d7 10-4 mol"
            },
            {
                "chemical": "benzimidazole",
                "formula": "H-PhIM",
                "amount": "0.060 g",
                "moles": "5.08 \u00d7 10-4 mol"
            },
            {
                "chemical": "N,N-dimethylformamaide",
                "formula": "DMF",
                "amount": "18 mL"
            }
        ],
        "equipment": [
            "20-mL vial",
            "programmable oven"
        ],
        "temperature": "130 \u00baC",
        "synthesis_time": "48 h",
        "heating_rate": "The vial was capped and\nheated at a rate of 5 \u00baC /min to 130 \u00baC in a programmable oven, held at this temperature\nfor 48 h, then cooled at a rate of 0.4 \u00baC/min to room temperature.",
        "washing_method": "Purple cubic crystals\nthus  produced  were  washed  with  DMF  (3  mL  \u00d7  3)",
        "drying_method": "dried  in  air  (10  min)",
        "yield": "0.030 g, 30% based on H-PhIM"
    },
    {
        "material": "ZIF-10 (mer)",
        "chemical_formula": "Zn(IM)2",
        "chemicals_used": [
            {
                "chemical": "zinc nitrate tetrahydrate",
                "formula": "Zn(NO3)2\u00b74H2O",
                "amount": "0.010 g",
                "moles": "3.82  \u00d7  10-5  mol"
            },
            {
                "chemical": "imidazole",
                "formula": "H-IM",
                "amount": "0.030 g",
                "moles": "4.41 \u00d7 10-4 mol"
            },
            {
                "chemical": "N,N-dimethylformamaide",
                "formula": "DMF",
                "amount": "3 mL"
            }
        ],
        "equipment": [
            "4-mL vial",
            "isothermal  oven"
        ],
        "temperature": "85  \u00baC",
        "synthesis_time": "4 d",
        "other_conditions": "The vial was capped and heated for 4 d in an\nisothermal  oven  at  85  \u00baC.  The  reaction  mixture  was  then  allowed  to  cool  to  room\ntemperature naturally. Several block-shape crystals of ZIF-10 formed on the wall and\nbottom,  and  were  separated  by  hand  and  collected  for  single  crystal  X-ray  structure\ndetermination."
    },
    {
        "material": "ZIF-11 (rho)",
        "chemical_formula": "Zn(PhIM)2\u00b7(DEF)0.9",
        "chemicals_used": [
            {
                "chemical": "zinc nitrate tetrahydrate",
                "formula": "Zn(NO3)2\u00b74H2O",
                "amount": "0.60 g",
                "moles": "2.3 \u00d7 10-3 mol"
            },
            {
                "chemical": "benzimidazole",
                "formula": "H-PhIM",
                "amount": "4.2 g",
                "moles": "3.5 \u00d7 10-2 mol"
            },
            {
                "chemical": "N,N-diethylformamide",
                "formula": "DEF",
                "amount": "360 mL"
            },
            {
                "chemical": "N,N-dimethylformamaide",
                "formula": "DMF",
                "amount": "200 mL \u00d7 2"
            }
        ],
        "equipment": [
            "500-mL wide-mouth glass jar",
            "isothermal oven"
        ],
        "temperature": "100 \u00baC",
        "synthesis_time": "4 d",
        "washing_method": "The powder  and\nmother liquor was removed by repeating the cycle of decanting, washing with DMF and\nsonicating  several  times.  Colorless  crystals  of  ZIF-11  were  collected  by  filtration,\nwashed with DMF (200 mL \u00d7 2)",
        "drying_method": "dried in the air (30 min)",
        "yield": "0.21 g, 23% based\non Zn(NO3)2\u00b74H2O"
    },
    {
        "material": "ZIF-12 (rho)",
        "chemical_formula": "Co(PhIM)2",
        "chemicals_used": [
            {
                "chemical": "cobalt nitrate hexahydrate",
                "formula": "Co(NO3)2\u00b76H2O",
                "amount": "0.010 g",
                "moles": "3.44 \u00d7 10-5 mol"
            },
            {
                "chemical": "benzimidazole",
                "formula": "H-PhIM",
                "amount": "0.030 g",
                "moles": "2.54 \u00d7 10-4 mol"
            },
            {
                "chemical": "N,N-diethylformamide",
                "formula": "DEF",
                "amount": "3 mL"
            }
        ],
        "equipment": [
            "4-mL vial",
            "isothermal oven"
        ],
        "temperature": "130 \u00baC",
        "synthesis_time": "2 d",
        "other_conditions": "The capped vial was heated for 2\nd in an isothermal oven at 130 \u00baC. The reaction mixture was then allowed to cool to\nroom temperature naturally. Several cubic crystals of ZIF-12 formed at the bottom and\non  the  wall  of  the  vial,  and  they  were  collected  for  single  crystal  X-ray  structure\ndetermination."
    },
    {
        "material": "ZIF-2 (crb)",
        "chemical_formula": "Zn(IM)2",
        "chemicals_used": [
            {
                "chemical": "imidazole (0.150 M solution in DMF)",
                "amount": "0.265 mL",
                "moles": "3.98 \u00d7 10-5 mol"
            },
            {
                "chemical": "Zn(NO3)2\u00b74H2O (0.075M solution in DMF)",
                "amount": "0.035 mL",
                "moles": "2.63 \u00d7 10-6 mol"
            }
        ],
        "equipment": [
            "96-well glass plate",
            "85 \u00baC isothermal oven"
        ],
        "synthesis_time": "3 days",
        "other_conditions": "A  0.150  M  solution  of  imidazole  in  DMF  and  a  0.075M  solution  of\nZn(NO3)2\u00b74H2O in DMF were used as stock solutions. After the 96-well glass plate was\nloaded  with  mixtures  of  stock  solutions  dispensed  by  a  programmed  liquid  handler\n(Gilson, model 215), it was covered with a PTFE sheet, sealed by fastening the sheet\nwith a metal clamp, then heated in a 85 \u00baC isothermal oven for 3 days. After reaction,\nthe products were examined under an optical microscope and characterized by single-\ncrystal X-ray diffraction.",
        "product_description": "The product\nwas in the form of small rod-shaped single crystals."
    },
    {
        "material": "ZIF-6 (gis)",
        "chemical_formula": "Zn(IM)2",
        "chemicals_used": [
            {
                "chemical": "imidazole (0.150 M solution in DMF)",
                "amount": "0.257 mL",
                "moles": "3.86 \u00d7 10-5 mol"
            },
            {
                "chemical": "Zn(NO3)2\u00b74H2O (0.075 M solution in DMF)",
                "amount": "0.043 mL",
                "moles": "3.23 \u00d7 10-6 mol"
            }
        ],
        "equipment": [
            "96-well glass plate",
            "85 \u00baC isothermal oven"
        ],
        "synthesis_time": "3 days",
        "other_conditions": "A  0.150  M  solution  of  imidazole  in  DMF  and  a  0.075M  solution  of\nZn(NO3)2\u00b74H2O in DMF were used as stock solutions. After the 96-well glass plate was\nloaded  with  mixtures  of  stock  solutions  dispensed  by  a  programmed  liquid  handler\n(Gilson, model 215), it was covered with a PTFE sheet, sealed by fastening the sheet\nwith a metal clamp, then heated in a 85 \u00baC isothermal oven for 3 days. After reaction,\nthe products were examined under an optical microscope and characterized by single-\ncrystal X-ray diffraction.",
        "product_description": "The product\nwas  in  the  form  of  large  inter-grown  blocks,  which  could  be  cut  into  small  single\ncrystals under an optical microscope."
    },
    {
        "material": "ZIF-5 (gar)",
        "chemical_formula": "In2Zn3(IM)12",
        "chemicals_used": [
            {
                "chemical": "Indium nitrate pentahydrate",
                "formula": "In(NO3)3\u00b75H2O",
                "amount": "0.156 g",
                "moles": "4.0 \u00d7 10-4 mol"
            },
            {
                "chemical": "zinc nitrate tetrahydrate",
                "formula": "Zn(NO3)2\u00b74H2O",
                "amount": "0.026 g",
                "moles": "1.0 \u00d7 10-4 mmol"
            },
            {
                "chemical": "imidazole",
                "formula": "H-IM",
                "amount": "0.136 g",
                "moles": "2 \u00d7 10-3 mol"
            },
            {
                "chemical": "N,N-diethylformamide",
                "formula": "DEF",
                "amount": "4 mL"
            },
            {
                "chemical": "n-butanol",
                "amount": "2 mL"
            },
            {
                "chemical": "tetraethylammonium hydroxide (35% aqueous solution)",
                "amount": "0.05 mL"
            },
            {
                "chemical": "ethanol"
            }
        ],
        "equipment": [
            "Teflon-lined Parr stainless steel vessel (23 mL)"
        ],
        "temperature": "150 \u00baC",
        "synthesis_time": "72 h",
        "pressure": "autogenous pressure",
        "washing_method": "Pale-\nyellow crystals thus produced were washed with ethanol",
        "drying_method": "dried in air",
        "yield": "70% based on zinc nitrate tetrahydrate"
    }
]
