Repository: Sya-bitsea/Comparison-of-LLMs

## Citation

File: Synthesis condition dataset/Gemini/nature/nature03852_synthesis-conditions.json
{
    "material_1": {
        "Material Name": "Cu2(pzdc)2(pyz)\u00b72H2O",
        "Synonyms": [
            "hydrated complex 1"
        ],
        "Synthesis Procedure": "A mixture of Na2pzdc (0.21 g, 1.00 mmol) and pyz (1.0 g, 12.5 mmol) dissolved in H2O/EtOH (1:1, 100 ml) was slowly added to the H2O solution (100 ml) containing Cu(ClO4)2\u00b76H2O (0.37 g, 1.00 mmol) at room temperature. After stirring for one day, the resultant precipitate was filtered, washed with H2O and methanol, and dried under reduced pressure.",
        "Chemicals": [
            "Na2pzdc",
            "pyz",
            "H2O",
            "EtOH",
            "Cu(ClO4)2\u00b76H2O",
            "methanol"
        ],
        "Molar Ratio": "Na2pzdc:pyz:Cu(ClO4)2\u00b76H2O = 1:12.5:1",
        "Temperature": "room temperature",
        "Time": "one day",
        "Washing": "H2O and methanol",
        "Drying": "under reduced pressure"
    },
    "material_2": {
        "Material Name": "Cu2(pzdc)2(pyz)",
        "Synonyms": [
            "complex 1",
            "anhydrous complex 1"
        ],
        "Synthesis Procedure": "The host sample was obtained by treating [Cu2(pzdc)2(pyz)\u00b72H2O] under reduced pressure (~10^-22 Pa) at 398 K for more than 10 h.",
        "Chemicals": [],
        "Temperature": "398 K",
        "Time": "more than 10 h",
        "Pressure": "~10^-22 Pa"
    }
}

File: Synthesis condition dataset/Gemini/nature/nature06900_synthesis-conditions.json
{
    "ZIF-95": [
        {
            "synthesis": "A solid mixture of zinc(II) nitrate tetrahydrate (Zn(NO3)2?4H2O, 1.044 g, 4.0 mmol) and cbIM (C7H5N2Cl, 6.106 g, 40.0 mmol) was dissolved in 295 ml DMF and 5 ml H2O in a 500 ml container.",
            "chemicals": [
                "Zn(NO3)2?4H2O",
                "cbIM",
                "DMF",
                "H2O"
            ],
            "amount": [
                "1.044 g",
                "6.106 g",
                "295 ml",
                "5 ml"
            ]
        },
        {
            "synthesis": "The container was capped and heated at 120 uC for 72 h to give light yellow plate crystals.",
            "temperature": "120 uC",
            "time": "72 h"
        },
        {
            "synthesis": "The reaction mixture was allowed to cool gradually to room temperature and crystals were washed with DMF and dried in air (yield: 1.103 g, 75% for Zn(cbIM)2 ; based on Zn(NO3)2?4H2O).",
            "yield": "75%",
            "washing": "DMF",
            "drying": "air"
        }
    ],
    "ZIF-100": [
        {
            "synthesis": "Under a dry nitrogen atmosphere a solid mixture of zinc(II) trifluoromethanesulphonate (Zn(O3SCF3)2, 1.453 g, 4.0 mmol) and cbIM (6.103 g, 40.0 mmol) was dissolved in anhydrous DMF (270 ml) in a 500 ml container.",
            "chemicals": [
                "Zn(O3SCF3)2",
                "cbIM",
                "DMF"
            ],
            "amount": [
                "1.453 g",
                "6.103 g",
                "270 ml"
            ]
        },
        {
            "synthesis": "Subsequently, H2O (5.8 ml) was added, the container capped and heated in an isothermal oven at 120 uC for 48 h to give dark yellow cubic crystals.",
            "chemicals": [
                "H2O"
            ],
            "amount": [
                "5.8 ml"
            ],
            "temperature": "120 uC",
            "time": "48 h"
        },
        {
            "synthesis": "The reaction mixture was allowed to cool naturally to room temperature and the crystals were washed with DMF and dried in air.",
            "washing": "DMF",
            "drying": "air"
        },
        {
            "synthesis": "Yield: 1.012 g, 70.5% based on Zn(O3SCF3)2.",
            "yield": "70.5%"
        }
    ]
}

File: Synthesis condition dataset/Gemini/nature/nature15732_synthesis-conditions.json
{
    "Co(bdp)": [
        {
            "step 1": {
                "chemicals used": [
                    "Co(CF3SO3)2",
                    "H2bdp",
                    "N,N-diethylformamide"
                ],
                "temperature": "160 \u00b0C",
                "time": "4.5 days",
                "equipment": [
                    "500-ml solvent bomb",
                    "magnetic stirring bar"
                ],
                "product": "purple microcrystalline solid",
                "yield": "not specified"
            }
        },
        {
            "step 2": {
                "solvent": "DMF",
                "volume": "400 ml",
                "temperature": "120 \u00b0C",
                "time": "12 h",
                "washing method": "The DMF was decanted and replaced with 400 ml of fresh DMF. The jar was reheated at 120 \u00b0C, followed by decanting and replacing with fresh DMF. This was repeated four additional times.",
                "equipment": [
                    "500-ml glass jar"
                ]
            }
        },
        {
            "step 3": {
                "solvent": "DCM",
                "volume": "not specified, then concentrated to 50 ml",
                "temperature": "room temperature",
                "equipment": [
                    "100-ml Schlenk flask"
                ],
                "drying method": "The DCM was evaporated by flowing N2 at room temperature. The resultant solid was dried by flowing N2 at 160 \u00b0C for 12 h, then placed under dynamic vacuum at 160 \u00b0C for 24 h.",
                "other details": "The activated solid was immediately transferred to a glovebox and handled under a N2 atmosphere for all further experiments."
            }
        }
    ],
    "Fe(bdp)": [
        {
            "step 1": {
                "chemicals used": [
                    "H2bdp",
                    "DMF"
                ],
                "temperature": "120 \u00b0C",
                "time": "20 min",
                "equipment": [
                    "20 ml glass vial",
                    "magnetic stirring bar"
                ],
                "product": "yellow suspension",
                "yield": "not specified"
            }
        },
        {
            "step 2": {
                "chemicals used": [
                    "FeCl2",
                    "methanol"
                ],
                "temperature": "120 \u00b0C",
                "time": "several hours",
                "equipment": [
                    "20 ml glass vial sealed",
                    "magnetic stirring bar"
                ],
                "product": "yellow microcrystalline powder",
                "yield": "not specified"
            }
        },
        {
            "step 3": {
                "solvent": "DMF",
                "volume": "18 ml",
                "temperature": "hot",
                "washing method": "washing the resultant material nine times with hot DMF (9 \u00d7  18 ml)",
                "drying method": "drying under high vacuum at 170 \u00b0C for 24 h",
                "other details": "The activated sample was handled under a N2 atmosphere for all further experiments."
            }
        },
        {
            "single crystal synthesis": {
                "chemicals used": [
                    "FeCl2",
                    "H2bdp",
                    "DMF",
                    "methanol"
                ],
                "solvent ratio": "DMF:methanol 9:1",
                "FeCl2 amount": "9.0 mg",
                "FeCl2 concentration": "0.07 mmol in 0.1 ml solvent",
                "H2bdp amount": "4.0 mg",
                "H2bdp concentration": "0.019 mmol in 0.9 ml solvent",
                "temperature": "120 \u00b0C",
                "time": "24 h",
                "equipment": [
                    "4-ml vial sealed"
                ],
                "product": "Block-shaped yellow crystals",
                "yield": "not specified"
            }
        }
    ]
}

File: Synthesis condition dataset/Gemini/nature/nature17430_synthesis-conditions.json
{
    "DUT-49": {
        "chemicals used": [
            "Cu(NO3)2\u00b73H2O",
            "N-methyl-2-pyrrolidone (NMP)",
            "ethanol (anhyd.)",
            "H4BBCDC (9,9'-([1,1'-biphenyl]-4,4'-diyl)bis(9H-carbazole-3,6-dicarboxylic acid))"
        ],
        "chemicals amount": [
            "2 g H4BBCDC",
            "360 ml of NMP",
            "1.53 g Cu(NO3)2\u03873H2O"
        ],
        "solvent": [
            "NMP",
            "Ethanol"
        ],
        "temperature": [
            "80 \u00b0C",
            "60 \u00b0C",
            "50 \u00b0C"
        ],
        "time": [
            "24 h",
            "5 days",
            "3 hours",
            "24 hours"
        ],
        "equipment": [
            "500 ml Schott bottle",
            "Sonicator",
            "Jumbo Critical Point Dryer 13200J AB",
            "glass filter frits",
            "autoclave",
            "Schlenk-tube"
        ],
        "washing method": [
            "The green precipitate was washed with fresh NMP several times until the solvent appeared colorless.",
            "The NMP was replaced by ethanol during multiple washing cycles"
        ],
        "drying method": [
            "supercritical CO2",
            "The supercritical CO2 was steadily released over 3 hours and the dry powder was transferred and stored in an argon filled glove box.",
            "additional activation at 50 \u00b0C in a Schlenk-tube under dynamic vacuum of 10-3 mbar for 24 hours was performed"
        ],
        "other": [
            "The ligand 9,9'-([1,1'-biphenyl]-4,4'-diyl)bis(9H-carbazole-3,6-dicarboxylic acid) H4BBCDC was synthesized following a procedure previously reported by our group.",
            "To obtain crystallites small enough for the in situ PXRD investigations a slightly different synthetic protocol was used to synthesize DUT-49:",
            "DUT-49 powder suspended in ethanol was placed in glass filter frits in a Jumbo Critical Point Dryer 13200J AB (SPI Supplies) which was subsequently filled with liquid CO2 (99.995% purity) at 15 \u00b0C and 50 bar.",
            "To ensure a complete substitution of ethanol by CO2, the liquid in the autoclave was exchanged with fresh CO2 18 times over a period of 5 days using a valve at the bottom.",
            "The temperature and pressure was then raised beyond the supercritical point of CO2 to 35 \u00b0C and 100 bar and kept until the temperature and pressure was constant.",
            "To ensure a complete removal of ethanol (especially from the open metal sites of the Cu-paddle-wheels) additional activation at 50 \u00b0C in a Schlenk-tube under dynamic vacuum of 10-3 mbar for 24 hours was performed."
        ],
        "yield": "53 % (1.28 g)"
    },
    "DUT-49op": {
        "temperature": [
            "150 \u00b0C"
        ],
        "time": [
            "3 h"
        ],
        "other": [
            "DUT-49 samples were transferred into the measuring cells in a glove-box under Ar-atmosphere (H2O, O2 < 0.1 ppm).",
            "Before each adsorption experiment the sample was treated at 150 \u00b0C in vacuum for 3 h.",
            "After the measurement the samples were transferred back into the glove-box."
        ]
    },
    "CH4@DUT-49op": {
        "temperature": [
            "298 K",
            "111 K"
        ],
        "time": [
            "12 h"
        ],
        "pressure": [
            "100 kPa"
        ],
        "other": [
            "removal of methane from CH4@DUT-49op can be achieved by increasing the temperature from 111 K to 298 K at constant methane pressure of 100 kPa (this should prevent a transformation back to DUT-49cp) and subsequent removal of the methane in dynamic vacuum for 12 h."
        ]
    },
    "Corundum": {
        "Crystallite Size": [
            "5 \u00b5m"
        ],
        "other": [
            "Corundum powder with a crystallite size of 5 \u00b5m was used as an external standard."
        ]
    }
}

File: Synthesis condition dataset/Gemini/nature/nchem.1067_synthesis-conditions.json
[
    {
        "material": "Fe2[Nb(CN)8]\u00b7(4-pyridinealdoxime)8\u00b72H2O",
        "synthesis_method": [
            "Reacting a mixed aqueous solution of FeCl2.4H2O (0.005 mol dm23) and 4-pyridinealdoxime (0.1 mol dm23) with an aqueous solution of K4[Nb(CN)8].2H2O (0.05 mol dm23) under an argon atmosphere.",
            "The mixed solution was stirred for 1 h at room temperature, and the resulting precipitate was filtered to yield an air-stable powder"
        ],
        "chemicals_used": [
            {
                "chemical_name": "FeCl2.4H2O",
                "concentration": "0.005 mol dm23"
            },
            {
                "chemical_name": "4-pyridinealdoxime",
                "concentration": "0.1 mol dm23"
            },
            {
                "chemical_name": "K4[Nb(CN)8].2H2O",
                "concentration": "0.05 mol dm23"
            }
        ],
        "yield": "74%",
        "time": "1 h",
        "temperature": "room temperature",
        "atmosphere": "argon"
    },
    {
        "material": "Mn2[Nb(CN)8]\u00b7(4-pyridinealdoxime)8\u00b70.2H2O",
        "synthesis_method": "Diffusing a mixed aqueous solution of MnCl2.4H2O (0.034 mol dm23) and 4-pyridinealdoxime (0.67 mol dm23) with an aqueous solution of K4[Nb(CN)8].2H2O (0.017 mol dm23)",
        "chemicals_used": [
            {
                "chemical_name": "MnCl2.4H2O",
                "concentration": "0.034 mol dm23"
            },
            {
                "chemical_name": "4-pyridinealdoxime",
                "concentration": "0.67 mol dm23"
            },
            {
                "chemical_name": "K4[Nb(CN)8].2H2O",
                "concentration": "0.017 mol dm23"
            }
        ]
    }
]

File: Synthesis condition dataset/Gemini/nature/nchem.1354_synthesis-conditions.json
{
    "material_1": {
        "material_name": "1",
        "synthesis_procedure": "Diethyl-5-amino-isophthalate (1.5 g, 6.3 mmol) and diethyl-5-formyl-isophthalate (1.6 g, 6.4 mmol) were stirred overnight in chloroform with excess MgSO4. The solution was filtered and evaporated to yield an off white solid (2.95 g). The solid was dissolved in a 3:1 mixture of THF/EtOH (40 mL) and 1.1 equivalents (0.276 g) of NaBH4 slowly added. The mixture was stirred at room temperature for 5 h after which a small amount of water was added to quench any remaining NaBH4. The solvent was subsequently removed via a rotary evaporator and a two layer extraction was performed using EtOAc and H2O. The aqueous phase was discarded and the organic layer was washed with H2O (3 x 20 mL), dried over MgSO4 and the solvent removed to yield a white solid",
        "yield": "90%",
        "melting_point": "153-158 \u00b0C",
        "chemicals_used": [
            "Diethyl-5-amino-isophthalate",
            "diethyl-5-formyl-isophthalate",
            "chloroform",
            "MgSO4",
            "THF",
            "EtOH",
            "NaBH4",
            "EtOAc",
            "H2O"
        ],
        "temperature": "room temperature",
        "time": "overnight for step 1 and 5h for step 2"
    },
    "material_2": {
        "material_name": "2[BF4]",
        "synthesis_procedure": "1 (500 mg, 1.06 mmol) was dissolved in Et2O (10 mL) and two equivalents of HBF4 added with stirring. A white solid precipitated and was filtered under vacuum and then washed 3 times with Et2O",
        "yield": "93%",
        "melting_point": "172-177 \u00b0C",
        "chemicals_used": [
            "1",
            "Et2O",
            "HBF4"
        ],
        "time": "till precipitation"
    },
    "material_3": {
        "material_name": "3[BF4]",
        "synthesis_procedure": "Pentaethyleneglycol-dipent-4-enyl ether (0.83 g 2.2 mmol) was dissolved in CH2Cl2 (10mL) and 2[BF4] (1.12 g 2.0 mmol) was dissolved in MeNO2 (10 mL) which were added to degassed CH2Cl2 under an N2 atmosphere (100 mL). To this solution was added Grubbs I catalyst, [RuCl2(=CHPh)(PCy3)2], (91 mg, 5 mol%) and the mixture heated at 42 \u00b0C for 8 h after which another 5% catalyst was added and the reaction continued for a further 16 h. The solution was cooled to room temperature, ethylvinyl ether (0.5 mL) added and the mixture stirred for 1 h. The solvent was removed via a rotary evaporator and the residue washed with Et2O. The remaining material was dissolved in EtOAc (5 mL) and precipitated with Et2O (50 mL) to obtain the product (E/Z mixture ~70/30) as an off white solid",
        "yield": "75%",
        "melting_point": "127-133 \u00b0C",
        "chemicals_used": [
            "Pentaethyleneglycol-dipent-4-enyl ether",
            "CH2Cl2",
            "2[BF4]",
            "MeNO2",
            "Grubbs I catalyst, [RuCl2(=CHPh)(PCy3)2]",
            "ethylvinyl ether",
            "Et2O",
            "EtOAc"
        ],
        "temperature": "42 \u00b0C for 8h and then continued at same temperature for 16h after addition of 5% catalyst",
        "time": "8h and then 16h"
    },
    "material_4": {
        "material_name": "4[BF4]",
        "synthesis_procedure": "Pd/C 10 wt% (600 mg 0.662 mmol) was added to 3[BF4] dissolved in MeOH (55 mL). A slight vacuum was applied to the reaction mixture until boiling of the solvent was observed. The reaction vessel was flushed with H2, introduced via a balloon, and the mixture stirred vigorously for 1 h under ambient conditions. The mixture was filtered through Celite and evaporated on a rotary evaporator to yield a white crystalline solid",
        "yield": "90%",
        "melting_point": "113-117 \u00b0C",
        "chemicals_used": [
            "Pd/C 10 wt%",
            "3[BF4]",
            "MeOH",
            "H2"
        ],
        "time": "1h",
        "temperature": "solvent boiling point"
    },
    "material_5": {
        "material_name": "5",
        "synthesis_procedure": "4[BF4] (100 mg 0.11 mmol) was dissolved in CHCl3 (10 mL) and 2.0 equivalence of triethylamine (22 mg) was added and stirred for 1 h. The solvent was subsequently removed via a rotary evaporator and placed under high vacuum to remove any residual triethylamine. A two layer extraction was performed using EtOAc and H2O.  The aqueous phase was discarded and the organic layer was washed with H2O (2 x 10 mL), dried over MgSO4, and the solvent removed to yield a white solid",
        "yield": "94%",
        "melting_point": "92-96 \u00b0C",
        "chemicals_used": [
            "4[BF4]",
            "CHCl3",
            "triethylamine",
            "EtOAc",
            "H2O",
            "MgSO4"
        ],
        "time": "1h"
    },
    "material_6": {
        "material_name": "6 (MIM)",
        "synthesis_procedure": "4[BF4] (280 mg 0.3 mmol) was dissolved in a 2:1 mixture of MeOH/THF (12 mL) to which 2M NaOH was added (4 mL). The solution was refluxed at 80 \u00b0C for 24 h after which the non-aqueous solvent was removed with a rotary evaporator. To the remaining solution distilled water was added (5 mL) and the solution was acidified dropwise with 1M HCl to pH=4 to yield a white precipitate. The solid was slowly filtered and washed with pH=4 water and then Et2O several times and left to dry",
        "yield": "91%",
        "decomposition_temperature": ">250 \u00b0C",
        "chemicals_used": [
            "4[BF4]",
            "MeOH",
            "THF",
            "NaOH",
            "HCl",
            "Et2O"
        ],
        "temperature": "80 \u00b0C",
        "time": "24h"
    },
    "material_7": {
        "material_name": "7(d2-6)",
        "synthesis_procedure": "Conditions used and results were the same as for the non-deuterated compound except that D2(g) was used in place of H2(g)",
        "decomposition_temperature": ">250 \u00b0C",
        "chemicals_used": [
            "D2(g)"
        ]
    },
    "material_8": {
        "material_name": "UWDM-1",
        "synthesis_procedure": "6 (25 mg, 0.035 mmol) and Cu(NO3)2\u00b73H2O (16.5 mg, 0.07 mmol) were dissolved in a solution of DMF/EtOH/H2O (2.67 mL 3:3:2 v/v/v), to which 2 drops of HNO3 were added. Upon addition of the acid the solution changed color from green to colorless. The solution was then injected through a 13 mm syringe filter (0.2 \u03bcm PTFE membrane) into a 20 mL borosilicate scintillation vial which was rinsed with deionized water and dried at 100 \u00b0C prior to use. The vial was then placed in a programmable heating oven at a constant heating rate of 1 \u00b0C min-1 to 65 \u00b0C, kept at that temperature for 48 hours, and cooled to room temperature at a constant heating rate of 0.1 \u00b0C min-1. A green crystalline product was collected and washed with acetone several times to yield pure UWDM-1",
        "yield": "78%",
        "chemicals_used": [
            "6",
            "Cu(NO3)2\u00b73H2O",
            "DMF",
            "EtOH",
            "H2O",
            "HNO3",
            "acetone"
        ],
        "temperature": "65 \u00b0C for 48h",
        "time": "48h"
    },
    "material_9": {
        "material_name": "d2-UWDM-1",
        "synthesis_procedure": "A MIM linker with a smaller [22]crown-6 macrocycle was prepared using the same synthetic methodology as 7 but utilizing a pentaethyleneglycol precursor with two less carbons to create d2-MIM(22C6). Reaction of d2-MIM(22C6) with Cu(NO3)2\u00b73H2O under exactly the same conditions used to prepare UWDM-1 lead to an isomorphous MOF, d2-UWDM-1(22C6)",
        "chemicals_used": [
            "d2-MIM(22C6)",
            "Cu(NO3)2\u00b73H2O"
        ]
    },
    "material_10": {
        "material_name": "d2-UWDM-1(22C6)",
        "synthesis_procedure": "A MIM linker with a smaller [22]crown-6 macrocycle was prepared using the same synthetic methodology as 7 but utilizing a pentaethyleneglycol precursor with two less carbons to create d2-MIM(22C6). Reaction of d2-MIM(22C6) with Cu(NO3)2\u00b73H2O under exactly the same conditions used to prepare UWDM-1 lead to an isomorphous MOF, d2-UWDM-1(22C6)"
    }
}

File: Synthesis condition dataset/Gemini/nature/nchem.1455_synthesis-conditions.json
[
    {
        "material": " [CoII((S)-pabn)][FeIII(tp)(CN)3](BF4)!2H2O (1S!2H2O)",
        "synthesis_method": [],
        "synthesis_conditions": []
    },
    {
        "material": " [FeIII4CoIII4CoII(CN)12(tp)4((R)-pabn)2((S)-pabn)2](BF4)10!12H2O!40CH3OH",
        "synthesis_method": [],
        "synthesis_conditions": [
            {
                "chemicals_used": [
                    "(R)-pabn",
                    "(S)-pabn"
                ],
                "remarks": "The complex was obtained when a racemic mixture of (R)- and (S)-pabn was used in place of the single enantiomers employed in the syntheses of 1 and 1S."
            }
        ]
    },
    {
        "material": "[Co(II)((R)-pabn)][Fe(III)(tp)(CN)3](BF4).MeOH.2H2O (1.MeOH.2H2O)",
        "synthesis_method": [],
        "synthesis_conditions": [
            {
                "step": 1,
                "chemicals_used": [
                    "Co(BF4)2.6H2O (17 mg, 0.05 mmol)",
                    "(R)-pabn (23 mg, 0.05 mmol)"
                ],
                "solvent": "methanol (0.5 cm3)",
                "time": "1 hour",
                "temperature": "40 8C"
            },
            {
                "step": 2,
                "chemicals_used": [
                    "(n-Bu4N)[Fe(III)(CN)3(tp)] (29.5 mg, 0.05 mmol)"
                ],
                "solvent": "methanol (0.5 cm3)",
                "time": "few days"
            },
            {
                "step": 3,
                "washing_method": "washed with methanol",
                "drying_method": "dried in air"
            }
        ]
    },
    {
        "material": "1.H2O",
        "synthesis_method": [],
        "synthesis_conditions": [
            {
                "chemicals_used": [
                    "1.MeOH.2H2O"
                ],
                "drying_method": "drying under N2"
            },
            {
                "chemicals_used": [
                    "1.3H2O"
                ],
                "drying_method": "drying in an inert atmosphere"
            }
        ]
    },
    {
        "material": "1.3H2O",
        "synthesis_method": [],
        "synthesis_conditions": [
            {
                "chemicals_used": [
                    "1.MeOH.2H2O"
                ],
                "drying_method": "drying in air"
            }
        ]
    }
]

File: Synthesis condition dataset/Gemini/nature/nchem.618_synthesis-conditions.json
[
    {
        "material": "Na9[A-PW9O34]\u00b77H2O",
        "synthesis method": [
            "Dissolving 0.338 g (0.13 mmol) Na9[A-PW9O34]\u00b77H2O, 0.108 g (0.65 mmol) CH3COOAg, and 0.121 g (1.75 mmol) 1,2,4-triazole in 10 ml of distilled water at room temperature.",
            "Adjusting the pH value of the mixture to about 7.3 with 2.0 M NaOH.",
            "Placing the suspension into a Teflon-lined autoclave and keeping it under autogenous pressure at 160\u00b0C for 4 days.",
            "Slowly cooling to room temperature for another 4 days."
        ],
        "chemicals used": [
            "Na9[A-PW9O34]\u00b77H2O",
            "CH3COOAg",
            "1,2,4-triazole",
            "NaOH"
        ],
        "amount of chemicals used": {
            "Na9[A-PW9O34]\u00b77H2O": "0.338 g (0.13 mmol)",
            "CH3COOAg": "0.108 g (0.65 mmol)",
            "1,2,4-triazole": "0.121 g (1.75 mmol)",
            "distilled water": "10 ml",
            "NaOH": "2.0 M to adjust pH to 7.3"
        },
        "equipment": [
            "Teflon-lined autoclave"
        ],
        "temperature": "160 \u00b0C",
        "time": "4 days at 160 \u00b0C and 4 days of cooling",
        "yield": "48% based on W",
        "washing method": "Washing with distilled water.",
        "product": "High purity and slight green octahedral crystals"
    }
]

File: Synthesis condition dataset/Gemini/nature/ncomms3534_synthesis-conditions.json
{
    "1": {
        "Temperature": [
            "90 \u00b0C",
            "673 K for 2 h",
            "77 K",
            "195 K",
            "127 K",
            "445 K",
            "303 K",
            "400 oC"
        ],
        "Time": [
            "24 h",
            "2 h"
        ],
        "Chemicals": [
            "MnCl2",
            "Hpba",
            "DMA",
            "methanol"
        ],
        "Product": [
            "colourless needle-shaped crystals"
        ],
        "Yield": [
            "80%"
        ],
        "Washing method": [
            "washed by methanol"
        ],
        "Drying method": [
            "dried in air"
        ],
        "Other_conditions": [
            "Solvothermal reaction",
            "under N2",
            "high vacuum at 473 K for 3 h",
            "under vacuum",
            "in air",
            "open condition"
        ],
        "amount": [
            "0.80 g",
            "60 ml",
            "0.1 mol l  1",
            "20 ml",
            "40 ml"
        ]
    },
    "1-DMF": {
        "Temperature": [
            "294 K",
            "127 K",
            "208 K",
            "215 K",
            "233 K"
        ],
        "Chemicals": [
            "deuterated DMF",
            "TMS"
        ],
        "Other_conditions": [
            "in a sealed vial"
        ],
        "amount": [
            "0.05% in volume"
        ]
    },
    "1-DMA": {
        "Temperature": [
            "90 \u00b0C",
            "156 K",
            "271 K"
        ],
        "Time": [
            "24 h"
        ],
        "Chemicals": [
            "DMA",
            "MnCl2",
            "methanol"
        ],
        "amount": [
            "0.75",
            "0.75"
        ]
    }
}

File: Synthesis condition dataset/Gemini/nature/ncomms3684_synthesis-conditions.json
{
    "NOF-1": {
        "chemicals": [
            "2-nIm",
            "Zn(NO3)2  6H2O",
            "DMF"
        ],
        "chemicals_amounts": [
            "113 mg",
            "149 mg",
            "5 ml"
        ],
        "temperature": "100 \u00b0C",
        "time": "1 h",
        "equipment": "sealed microwave vial",
        "alternative_conditions": "heating the mixture in a 100 \u00b0C oven for 24 h, yields increased amount of product",
        "product": "yellow crystals"
    },
    "NOF-2": {
        "chemicals": [
            "MnIm",
            "Zn(NO3)2  6H2O",
            "DMF"
        ],
        "chemicals_amounts": [
            "25 mg",
            "21 mg",
            "3 ml"
        ],
        "temperature": "100 \u00b0C",
        "time": "48 h",
        "equipment": "glass tube",
        "product": "light-yellow single crystals"
    },
    "NOF-3": {
        "chemicals": [
            "2-Nitroimidazole",
            "Zn(NO3)2  6H2O",
            "DMF",
            "H2O"
        ],
        "chemicals_amounts": [
            "23 mg",
            "30 mg",
            "1 ml",
            "1 ml"
        ],
        "temperature": "100 \u00b0C",
        "time": "36 h",
        "equipment": [
            "glass tube",
            "oil bath"
        ],
        "product": "pale yellow plate-like single crystals"
    },
    "microcrystalline NOF-1": {
        "chemicals": [
            "2-nIm",
            "sodium formate",
            "DMF",
            "H2O",
            "Zn(NO3)2  6H2O",
            "water",
            "methanol"
        ],
        "chemicals_amounts": [
            "113 mg",
            "136 mg",
            "5 ml",
            "0.5 ml",
            "149 mg",
            "30 ml",
            "60 ml"
        ],
        "time": "18 h",
        "temperature": "room temperature",
        "washing": [
            "The precipitate was centrifuged and washed with water (2  15 ml) and DMF(3  15 ml)",
            "solvent-exchange procedure was performed by immersing the powders successively in fresh methanol (4   15 ml over 48 h)."
        ],
        "drying": "The compounds were then heated under reduced pressure (80 \u00b0C, 10 mbar) for 18 h.",
        "yield": "27%",
        "product": "pale yellow powder"
    },
    "microcrystalline NOF-2": {
        "chemicals": [
            "mnIm",
            "sodium formate",
            "DMF",
            "H2O",
            "Zn(NO3)2  6H2O",
            "water",
            "methanol"
        ],
        "chemicals_amounts": [
            "127 mg",
            "136 mg",
            "5 ml",
            "0.5 ml",
            "149 mg",
            "30 ml",
            "60 ml"
        ],
        "time": "18 h",
        "temperature": "room temperature",
        "washing": [
            "The precipitate was centrifuged and washed with water (2  15 ml) and DMF(3  15 ml)",
            "solvent-exchange procedure was performed by immersing the powders successively in fresh methanol (4   15 ml over 48 h)."
        ],
        "drying": "The compounds were then heated under reduced pressure (80 \u00b0C, 10 mbar) for 18 h.",
        "yield": "13%",
        "product": "white powder"
    },
    "microcrystalline NOF-3": {
        "chemicals": [
            "2-Nitroimidazole",
            "Zn(NO3)2  6H2O",
            "DMF"
        ],
        "chemicals_amounts": [
            "113 mg",
            "297 mg",
            "10 ml"
        ],
        "temperature": "100 \u00b0C",
        "time": "6 h",
        "equipment": "microwave irradiation",
        "washing": "The resulting product was washed with DMF (3  )",
        "yield": "90%",
        "product": "pale yellow powder"
    },
    "[Co(2nIm)2]n (ZIF-65)": {
        "chemicals": [
            "2-Nitroimidazole",
            "Co(NO3)2  6H2O",
            "DMF"
        ],
        "chemicals_amounts": [
            "90 mg",
            "120 mg",
            "4 ml"
        ],
        "temperature": "120 \u00b0C",
        "time": "6 h",
        "temperature_details": "The solution was heated in an electric oven for 6 h at 120 \u00b0C and then cooled down to room temperature within 12 h.",
        "washing": "The purple powder was centrifuged and washed with DMF (3   ).",
        "product": [
            "Block crystal of [Co(2nIm)2]n formed on the glass vial.",
            "microcrystalline powder of ZIF-65 precipitated at room temperature"
        ]
    }
}

File: Synthesis condition dataset/Gemini/nature/ncomms3826_synthesis-conditions.json
{
    "material_1": {
        "Formula": "[FeIII(Tp*)(CN)3]2FeII(bpmh)\u00b72H2O",
        "Abbreviation": "1",
        "Synthesis method": "Diffusion method",
        "Chemicals": [
            {
                "Name": "[Bu4N][Fe(Tp*)(CN)3]",
                "Amount": "0.1 mmol"
            },
            {
                "Name": "bpmh",
                "Amount": "0.1 mmol"
            },
            {
                "Name": "Fe(ClO4)2  6H2O",
                "Amount": "0.05 mmol"
            },
            {
                "Name": "Methanol",
                "Amount": "2.0 ml"
            },
            {
                "Name": "Water",
                "Amount": "1.0 ml"
            }
        ],
        "Crystallization time": "Several weeks",
        "Yield": "65%"
    },
    "material_2": {
        "Formula": "[Bu4N][Fe(Tp*)(CN)3]",
        "Synthesis method": "See Ref. 39"
    }
}

File: Synthesis condition dataset/Gemini/nature/ncomms5228_synthesis-conditions.json
{
    "SIFSIX-3-Cu": [
        {
            "Chemicals": "pyrazine",
            "Solvent": "methanol",
            "Time": "24 h"
        },
        {
            "Washing": "methanol"
        },
        {
            "Drying": "vacuum"
        }
    ]
}

File: Synthesis condition dataset/Gemini/nature/nmat1927_synthesis-conditions.json
[
    {
        "material": "ZIF-20",
        "chemical_formula": "Zn(Pur)2\u00b7(DMF)0.75(H2O)1.5",
        "chemicals_used": [
            {
                "chemical": "zinc nitrate tetrahydrate",
                "formula": "Zn(NO3)2\u00b74H2O",
                "amount": "65 mg",
                "supplier": "EM Science"
            },
            {
                "chemical": "purine",
                "formula": null,
                "amount": "150 mg",
                "supplier": "Fluka or Sigma"
            },
            {
                "chemical": "N,N-dimethylformamide",
                "formula": "DMF",
                "amount": "5 ml",
                "supplier": "Fisher"
            }
        ],
        "temperature": "65 \u00b0C",
        "time": "3 days",
        "product": "pale yellow octahedral crystals",
        "washing_method": "The powder product was removed by decanting with mother liquor and washed three times with DMF (5 ml).",
        "drying_method": "The crystals were dried in air for 30 min",
        "yield": "48 mg, 50% based on Zn(NO3)2\u00b74H2O"
    },
    {
        "material": "ZIF-21",
        "chemical_formula": "Co(Pur)2\u00b7(DMF)(H2O)",
        "chemicals_used": [
            {
                "chemical": "cobalt(II) nitrate hexahydrate",
                "formula": "Co(NO3)2\u00b76H2O",
                "amount": "146 mg",
                "supplier": "Aldrich"
            },
            {
                "chemical": "purine",
                "formula": null,
                "amount": "300 mg",
                "supplier": null
            },
            {
                "chemical": "N,N-dimethylformamide",
                "formula": "DMF",
                "amount": "5 ml",
                "supplier": null
            },
            {
                "chemical": "dimethylamine solution in methanol",
                "formula": null,
                "amount": "1.25 ml",
                "concentration": "2.0 M",
                "supplier": "Aldrich"
            }
        ],
        "temperature": "85 \u00b0C",
        "time": "24 h",
        "product": "purple octrahedral crystals",
        "washing_method": "the mother liquor was decanted and the crystals were rinsed three times with DMF (5 ml)",
        "drying_method": "dried in air for 1 h",
        "yield": "92 mg, 47% based on Co(NO3)2\u00b76H2O"
    },
    {
        "material": "ZIF-22",
        "chemical_formula": "Zn(5-Azabenzimidazolato)2\u00b7(DMF)0.75(H2O)2",
        "chemicals_used": [
            {
                "chemical": "zinc nitrate tetrahydrate",
                "formula": "Zn(NO3)2\u00b74H2O",
                "amount": "52 mg",
                "supplier": null
            },
            {
                "chemical": "5-azabenzimidazole",
                "formula": null,
                "amount": "238 mg",
                "supplier": "Aldrich"
            },
            {
                "chemical": "N,N-dimethylformamide",
                "formula": "DMF",
                "amount": "2 ml",
                "supplier": null
            }
        ],
        "temperature": "150 \u00b0C",
        "time": "3 days",
        "product": "pale yellow octahedral crystals",
        "washing_method": "The powder product was removed by decanting with\nmother liquor and rinsed three times with DMF (4 ml\u00d7 3).",
        "drying_method": "The crystals were\ndried in air for 30 min",
        "yield": "68 mg, 87% based on Zn(NO3)2\u00b74H2O"
    },
    {
        "material": "ZIF-23",
        "chemical_formula": "Zn(4-Azabenzimidazolato)2\u00b7(H2O)0.25",
        "chemicals_used": [
            {
                "chemical": "zinc nitrate tetrahydrate",
                "formula": "Zn(NO3)2\u00b74H2O",
                "amount": "52 mg",
                "supplier": null
            },
            {
                "chemical": "4-azabenzimidazole",
                "formula": null,
                "amount": "119 mg",
                "supplier": "Aldrich"
            },
            {
                "chemical": "N,N-dimethylformamide",
                "formula": "DMF",
                "amount": "1 ml",
                "supplier": null
            }
        ],
        "temperature": "100 \u00b0C",
        "time": "1 day",
        "product": "pale yellow prism crystals",
        "washing_method": "the crystals were rinsed three times with DMF (5 ml)",
        "drying_method": "dried in air for 30 min",
        "yield": "55 mg, 90% based on Zn(NO3)2\u00b74H2O",
        "other_conditions": "The same\nproduct was obtained in reactions at di\ufb00erent temperatures (65 and 150\n\u00b0C), at\nwhich ZIF-20 and ZIF-22 were synthesized, respectively. Reaction with a\ndi\ufb00erent ligand/metal ratio (1:10, instead of 1:5) as used in the synthesis of\nZIF-21 also gave the same compound."
    },
    {
        "material": "activated ZIF-20",
        "synthesis_method": "The as-synthesized sample of ZIF-20 was immersed in anhydrous methanol in a glove box for 3 days; during the exchange the methanol was refreshed six times. The resulting methanol-exchanged sample of ZIF-20 in methanol was transferred to a quartz cell in a glove box and the solvent was roughly decanted using a pipette. The wet sample then was evacuated at ambient temperature for 12 h to yield an activated sample (about 200 mg) for gas adsorption measurements."
    }
]

File: Synthesis condition dataset/Gemini/nature/nmat2808_synthesis-conditions.json
{
    "CID-N3": {
        "chemicals used": [
            "H2N3-ipa",
            "4,4\u2019-bipyridine (bpy)",
            "Zn(NO3)2 (cid:1) 6H2O",
            "MeOH",
            "DMF"
        ],
        "procedure": "Slow diffusion of a methanol solution of H2N3-ipa and 4,40-bipyridine (bpy) into a N ,N -dimethylformamide (DMF) solution of Zn(NO3)2 (cid:1) 6H2O afforded block-shaped pale-yellow crystals of TZn2(N3-ipa)2(bpy)2(DMF)1:5Un (CID-N3) in a few days.",
        "drying method": "heating the single crystals of CID-N3 at 120 (cid:14)C in vacuum for 6 h."
    },
    "dried CID-N3": {
        "temperature": "120 K",
        "chemicals used": [
            "O2"
        ],
        "pressure": "80 kPa",
        "time": "10 h",
        "equipment": "quartz window on the cryostat system",
        "light source": "ultrahigh-pressure Hg lamp"
    },
    "H2N3-ipa": {
        "chemicals used": [
            "5-aminoisophthalic acid",
            "sodium nitrite",
            "HCl",
            "sodium azide"
        ],
        "procedure": "A water solution (50 ml) of sodium nitrite (2.0 g, 2.9 mmol) at 0 (cid:14)C was dropwise added to a 2 M HCl solution (500 ml) of 5-aminoisophthalic acid (5.0 g, 2.8 mmol), and the mixture was stirred for 15 min at 0 (cid:14)C. To the resulting yellow solution was slowly added a water solution (50 ml) of sodium azide (1.9 g, 2.9 mmol) over 20 min, and the mixture was stirred for 30 min at 0 (cid:14)C and for 12 h at room temperature. The resulting precipitates were collected by filtration and washed with water to give the product (5.4 g, 94%).",
        "yield": "94%"
    },
    "H2NO-ipa": {
        "chemicals used": [
            "5-aminoisophthalic acid",
            "dichloromethane",
            "oxone",
            "Na2SO4",
            "1 N HCl",
            "brine"
        ],
        "procedure": "5-aminoisophthalic acid (181 mg, 1 mmol) was suspended in dichloromethane (5 ml). To this suspension, oxone (1.23 g, 2 mmol) dissolved in water (10 ml) was added and the resulting suspension was stirred for 20 min at room temperature. After separation of the layers, the aqueous layer was extracted with dichloromethane three times. The combined organic solution was washed with 1 N HCl and brine, dried over Na2SO4 and evaporated to dryness to give a crude product, which was subjected to recycling preparative size-exclusion chromatography with tetrahydrofuran as an eluent. The second fraction was collected and evaporated to leave H2NO-ipa as solid (23 mg, 12%).",
        "yield": "12%"
    }
}
