Repository: Sya-bitsea/Comparison-of-LLMs

## Citation

File: Synthesis condition dataset/Gemini/nature/s41557-021-00695-1_synthesis-conditions.json
{
    "material_1": {
        "chemical_formula": "(Bu4N)3W(CN)8\u00b72H2O",
        "synthetic_procedure": "K4W(CN)8\u00b72H2O (5.8 g, 10 mmol) was dissolved in 10 ml of water and 26 ml of concentrated nitric acid (68%) was added dropwise to the solution with constant magnetic stirring. After the NO2 gas escaped, the orange yellow solutions quickly changed to purple, and then 50 ml of water was added to the solution immediately to stop the reaction. Then, tetrabutylammonium bromide (9.7 g, 30 mmol) was slowly added to precipitate the (Bu4N)3W(CN)8\u00b72H2O. The product was filtered and washed three times with water. The final product (10.2 g) was obtained in 86% yield, based on [W(CN)8]4\u2212."
    },
    "material_2": {
        "chemical_formula": "K4W(CN)8\u00b72H2O",
        "synthetic_procedure": "Na2WO4\u00b72H2O (5 g, 15 mmol), KCN (20 g, 300 mmol) and KBH4 (1.8 g, 33 mmol) were dissolved in 30 ml of water, and then 14 ml of acetic acid was added dropwise to the solution with stirring during a period of 30 min. The colour of the solution changed from colourless to greenish yellow, and finally to orange yellow. The solution was then kept at 40 \u00b0C for 20 min. After the solution was cooled to the ambient temperature, 50 ml of ethanol was added to precipitate the K4W(CN)8\u00b72H2O. The crude product was separated by filtration and dissolved in 20 ml of water. Activated charcoal was added to the solution, and then the solution was heated to boiling for 10 min. When cooling down, the charcoal was removed and 50 ml of ethanol was added to the solution. The product was filtered and washed with ethanol and ether three times. The final product (6.6 g) was obtained in 74% yield based on [WO4]2\u2212."
    },
    "material_3": {
        "chemical_formula": "{[W(CN)8][(FeII)(bib)2](bibH)}\u00b72CH3OH (1)",
        "synthetic_procedure": "A 1.0 ml aqueous solution that contained 0.05 mmol of Fe(ClO4)2\u00b76H2O was placed at the bottom of a test tube, a buffer solution mixture of methanol and water (1:1, v/v, 3 ml) was gently layered on the top of the solution and then 1.0 ml of methanol solution that contained 0.05 mmol of (Bu4N)3W(CN)8\u00b72H2O and 0.1 mmol of the bib ligand was added as the third layer. Crystallization required several weeks, and the crystals were obtained in 63% yield, based on Fe(ClO4)2\u00b76H2O.",
        "chemicals": [
            "Fe(ClO4)2\u00b76H2O",
            "methanol",
            "water",
            "(Bu4N)3W(CN)8\u00b72H2O",
            "bib ligand"
        ],
        "yield": "63%"
    }
}

File: Synthesis condition dataset/Gemini/nature/s41557-022-00928-x_synthesis-conditions.json
"text": "{
    "Zn-CAT-(X)n series": {
        "chemicals": [
            "1,4-benzenedicarboxylic acid",
            "functionalized 1,4-benzenedicarboxylic acid (20 mmol total, 2 equiv.)",
            "DMF",
            "Zn(NO3)\u00b76H2O (5.94 g, 20 mmol, 2 equiv.)",
            "DMF",
            "4,4\u2032-bipyridine (1.56 g, 10 mmol, 1 equiv.)",
            "EtOH",
            "DMF",
            "EtOH"
        ],
        "procedure": "1,4-benzenedicarboxylic acid is dissolved with the functionalized 1,4-benzenedicarboxylic acid  in DMF (concentration [bdc linker] = 0.15 M) at 373.15 K for 15 min. An ambient solution of Zn(NO3)\u00b76H2O in DMF (concentration [metal] = 0.4 M) was added to the stirring mixture at 373.15 K for 10 min. The 4,4\u2032-bipyridine was dissolved at room temperature in EtOH (concentration [pillar] = 0.1 M) and added to the reaction mixture. The mixture was kept at 373.15 K for 24 h. After cooling down to room temperature, the resulting precipitate was collected via centrifugation and washed three times with DMF (3 \u00d7 40 ml) and three times with EtOH (3 \u00d7 40 ml). The material was dried under vacuum at 323.15 K for 12 h to give a white/yellow powder in ~90 to 98% yields (6 to 6.9 g).",
        "yield": "~90 to 98%",
        "product": "white/yellow powder"
    }
}
"

File: Synthesis condition dataset/Gemini/nature/s41557-022-01128-3_synthesis-conditions.json
{
    "1DMF": {
        "chemicals": [
            "dpt",
            "1,3-bib",
            "cobalt nitrate hexahydrate"
        ],
        "solvent": "DMF",
        "volume solvent": "10 ml",
        "temperature": "393 K",
        "time": "2 days",
        "product": "Purple block crystals",
        "description": "[Co(dpt)(1,3-bib)\u06602DMF]"
    },
    "1Hydrate": {
        "chemicals": [
            "1DMF"
        ],
        "other details": "Bulk-phase activation of 1DMF in air",
        "product": "blue powder",
        "description": "The removal of DMF guest molecules from 1DMF resulted in a transformation to 1Hydrate"
    },
    "1Apohost": {
        "chemicals": [
            "1DMF"
        ],
        "temperature": "393 K",
        "time": "Overnight",
        "other details": "A crystal of 1DMF was mounted in an environment gas cell, sealed and evacuated at 393\u2009K overnight.",
        "product": "blue crystals",
        "description": "single-crystal to single-crystal transformation from 1DMF to 1Apohost"
    },
    "1\u2019CO2": {
        "chemicals": [
            "1Apohost",
            "CO2"
        ],
        "pressure": "1 bar",
        "time": "3 hours",
        "temperature": "298 K",
        "other details": "After backfilling the environment gas cell with CO2 to 1\u2009bar, at 298\u2009K, the system was left to equilibrate for 3\u2009h before being sealed",
        "description": "Conversion of 1Apohost to 1\u02b9CO2 occurred with an increase in the b and c\u2009axes"
    },
    "1\u2019\u2019CO2": {
        "chemicals": [
            "1Apohost",
            "CO2"
        ],
        "pressure": "56 bar",
        "time": "3 hours",
        "temperature": "298 K",
        "other details": "we attempted to obtain the 1\u02b9\u02b9CO2 phase crystallographically by exposing a crystal of 1Apohost to CO2 at 298\u2009K (56\u2009bar). After allowing the crystal to equilibrate for 3\u2009h, the environment cell was sealed and SCXRD data were then recorded.",
        "description": "the conversion of 1\u02b9CO2 to 1\u02b9\u02b9CO2 occurs with a minor increase in the cell dimensions."
    },
    "1\u2032CO2 (from 195K CO2 isotherm)": {
        "chemicals": [
            "1Apohost",
            "CO2"
        ],
        "pressure": "0.8 mbar",
        "temperature": "195 K",
        "other details": "Upon exposure to 0.8\u2009mbar of CO2, 1Apohost underwent a transformation to 1\u02b9CO2 with a plateau at 3.7\u2009mbar.",
        "description": "Compared with 1Apohost, the PXRD pattern showed that most peaks had shifted towards a lower 2\u03b8 (consistent with unit cell expansion), some had disappeared (for example, 2\u03b8\u2009=\u200924.7\u00b0) and new peaks had appeared (2\u03b8\u2009=\u200924.3 and 25.5\u00b0)"
    },
    "1\u2019\u2019CO2 (from 195K CO2 isotherm)": {
        "chemicals": [
            "1\u2032CO2",
            "CO2"
        ],
        "pressure": "32 mbar",
        "temperature": "195 K",
        "other details": "Progressive CO2 gas loading resulted in PXRD peaks shifting to lower 2\u03b8 positions. At a loading of 32\u2009mbar, additional small peaks were observed at 13.4 and 29.8\u00b0. The lack of statistically significant additional peaks suggests that a minor structural change occurred during gas sorption to form 1\u02b9\u02b9CO2.",
        "description": "Unit cell parameters from the Le Bail profile fitting demonstrated a progressive expansion of all three cell parameters and the unit cell volume (Supplementary Figs. 35\u201339 and Supplementary Table 4).  A comparison of the pattern obtained for 1\u02b9\u02b9CO2 with that of 1DMF  (Supplementary Fig. 32) indicated that the cavities of 1\u02b9\u02b9CO2 resemble those of 1DMF"
    },
    "1\u2032\u2032\u2032CO2 (from 195K CO2 isotherm)": {
        "chemicals": [
            "1\u2019\u2019CO2",
            "CO2"
        ],
        "pressure": "530 mbar",
        "temperature": "195 K",
        "other details": "Further loading resulted in a large step in the 195\u2009K CO2 isotherm at 530\u2009mbar (1\u02b9\u02b9\u02b9CO2).",
        "description": "The PXRD pattern recorded at 960\u2009mbar revealed the disappearance of two peaks (2\u03b8\u2009=\u200915.3 and 16.0\u00b0) and the appearance of new peaks at 15.6, 18.0 and 19.3\u00b0. Although this phase was unlike the previous phases (Supplementary Fig. 31 and 33), this transformation was reversible, as evidenced by conversion to 1\u02b9\u02b9CO2 and 1\u02b9CO2 upon desorption."
    },
    "1\u2032\u2032N2": {
        "chemicals": [
            "1Apohost",
            "N2"
        ],
        "temperature": "77 K",
        "description": "1Apohost undergoes a structural transformation to the gas loaded 1\u2032\u2032N2 phase. The PXRD pattern of 1\u2032\u2032N2 is in good agreement with that of 1\u2032\u2032CO2."
    },
    "1\u02b9\u02b9C2H2": {
        "chemicals": [
            "1Apohost",
            "C2H2"
        ],
        "pressure": "0.1 mbar",
        "temperature": "189 K",
        "other details": "In the case of C2H2, transformation of 1Apohost to 1\u02b9\u02b9C2H2 (all PXRD peaks  shifted  to  lower  2\u03b8)  occurred  with  a  plateau  at  2.4\u2009mbar  (Fig. 5d, yellow).",
        "description": "This phase matched the PXRD of 1\u02b9\u02b9CO2"
    },
    "1\u2032\u2032\u2032C2H2": {
        "chemicals": [
            "1\u02b9\u02b9C2H2",
            "C2H2"
        ],
        "pressure": "2.4 mbar",
        "temperature": "189 K",
        "other details": "Additional C2H2 loading induced peak shifting to lower 2\u03b8 values, consistent with unit cell expansion and transformation of 1\u02b9\u02b9C2H2 to 1\u02b9\u02b9\u02b9C2H2 with saturation at 734\u2009mbar",
        "description": "1\u02b9\u02b9\u02b9CO2 and 1\u02b9\u02b9\u02b9C2H2 are not isostructural."
    },
    "2\u2019,5\u2019-dimethyl-p-terphenyl": {
        "chemicals": [
            "2,5-dibromo-p-xylene",
            "phenyl boronic acid",
            "Pd(OAc)2",
            "K2CO3",
            "n-Bu4NBr"
        ],
        "solvent": "Deionized water",
        "volume solvent": "20 ml",
        "temperature": "343 K",
        "time": "4 Hours",
        "other details": "The resulting suspension was heated to 343 K for 4\u2009h and stirred vigorously under an inert atmosphere. After cooling to room temperature, the reaction mixture was diluted with water (150\u2009ml) and extracted with hexane. The organic phase was dried over MgSO4 and concentrated under reduced pressure",
        "product": "white solid",
        "yield": "96%"
    },
    "dpt": {
        "chemicals": [
            "2\u2019,5\u2019-dimethyl-p-terphenyl",
            "KMnO4",
            "Pyridine",
            "HCl"
        ],
        "volume solvent": [
            "20 ml",
            "2.0 ml",
            "2.0 ml",
            "10 ml"
        ],
        "temperature": "Reflux",
        "time": "Overnight",
        "other details": "2\u2019,5\u2019-dimethyl-p-terphenyl (700\u2009mg; 2.71\u2009mmol; 1.0\u2009equiv.) was added to 20\u2009ml pyridine. Then, 2.2\u2009g KMnO4 in 2.0\u2009ml H2O was added and the reaction mixture was heated to reflux for 2\u2009h. After reaching reflux, every 30\u2009min, an additional 1.0\u2009g KMnO4 in 2.0\u2009ml H2O was added  (a total of four times). After 6\u2009h at reflux, a final 10\u2009ml water was added to the reaction mixture, which was allowed to reflux overnight. The MnO2 precipitate was hot filtered from the reaction mixture and washed with near-boiling water (100\u2009ml). The filtrate was carefully acidified using concentrated HCl, precipitating the dpt product as a white solid, which was collected by filtration, washed with 0.2\u2009M HCl and finally dried in a 378\u2009K oven overnight",
        "product": "white solid",
        "yield": "85%"
    },
    "1,3-bib": {
        "chemicals": [
            "1,3-dibromobenzene",
            "imidazole",
            "CuI",
            "K2CO3"
        ],
        "solvent": "anhydrous DMF",
        "volume solvent": "150 ml",
        "temperature": "Reflux",
        "time": "72 hours",
        "other details": "The resulting reaction mixture was heated to reflux under an inert atmosphere for 72\u2009h. After cooling to room temperature, the mixture was filtered. The filtered residue was washed with dichloromethane (2\u2009\u00d7\u2009150\u2009ml) and the filtrate was transferred to a large separating funnel. The organic layer was washed with water (3\u2009\u00d7\u2009250\u2009ml), separated and dried over MgSO4. The organic layer was concentrated under reduced pressure and the resulting solid material was finally purified by trituration from a dichloromethane/hexane mixture.",
        "product": "White solid",
        "yield": "94%"
    }
}

File: Synthesis condition dataset/Gemini/nature/s41560-017-0018-7_synthesis-conditions.json
{
    "BUT-8(Cr)": {
        "chemicals used": [
            "Cr(NO3)3\u00b79H2O",
            "H2NDC(SO3H)2",
            "hydrofluoric acid (~47 wt% aqueous solution)",
            "DMF"
        ],
        "amounts": [
            "400 mg",
            "376 mg",
            "110 \u03bc l",
            "6 ml"
        ],
        "time": "24 h",
        "temperature": "190 \u00b0C",
        "washing method": "The green powder of the target MOF, BUT-8(Cr), was separated from the mixture by following a simple procedure: the resulting mixture was stirred in DMF and then left for about one minute to allow all of the single crystals to settle; then, the suspension with the green powder was carefully sucked out using a straw. The green solid was then collected from the suspension by centrifugation and washed with DMF (50 ml). The obtained solid was further soaked in hot DMF (100 ml, 80 \u00b0C) for 24 h and then collected and washed three times with DMF. The DMF-washed sample was further soaked in water (200 ml) for 24 h at room temperature and then washed three times with fresh water to obtain the freshly made BUT-8(Cr) sample. Finally, the freshly made product was washed with methanol and dried under a vacuum at 60 \u00b0C for 12 h to obtain dried BUT-8(Cr)."
    },
    "BUT-8(Cr)A": {
        "chemicals used": [
            "freshly made BUT-8(Cr)",
            "0.5 M sulfuric acid aqueous solution",
            "water",
            "methanol"
        ],
        "amounts": [
            "500 mg",
            "200 ml",
            "100 ml"
        ],
        "time": "24 h",
        "washing method": "To obtain BUT-8(Cr)A, the freshly made BUT-8(Cr) sample (500 mg) was washed three times with 0.5 M sulfuric acid aqueous solution (200 ml), and then soaked in 0.5 M sulfuric acid aqueous solution (100 ml) for 24 h. This impregnation process was repeated at least three times. Then, the sample was collected through centrifugation, and washed with water three times. The obtained sample was alternately soaked three times in water (100 ml each time, for 24 h) and two times in methanol (100 ml each time, for 12 h). Finally, the sample was washed with fresh water to obtain the freshly made BUT-8(Cr)A sample, which was further washed with methanol and dried at 60 \u00b0C under a vacuum for 24 h to obtain dried BUT-8(Cr)A"
    },
    "BUT-8(Al)": {
        "chemicals used": [
            "Al(NO3)3\u00b79H2O",
            "H2NDC(SO3H)2",
            "trifluoroacetic acid (TFA)",
            "DMF"
        ],
        "amounts": [
            "19 mg",
            "19 mg",
            "0.2 ml",
            "2 ml"
        ],
        "time": "72 h",
        "temperature": "150 \u00b0C",
        "washing method": "Block-shaped colourless single crystals (as the freshly made sample) were obtained through filtration. For general characterization, the obtained sample was washed with DMF and acetone in sequence, and dried at 60 \u00b0C under a vacuum for 24 h."
    },
    "MIL-101-SO3H": {
        "chemicals used": [
            "Cr(NO3)3\u00b79H2O",
            "H2BDC-SO3Na",
            "deionized water",
            "hydrofluoric acid (~47wt%)"
        ],
        "amounts": [
            "2.00 g",
            "2.70 g",
            "30 ml",
            "0.3 g"
        ],
        "time": "24 h",
        "temperature": "190 \u00b0C",
        "washing method": "After the reaction system was cooled down to room temperature, the green powder was collected by centrifugation and washed with deionized water five times. Finally, the product was collected and dried in air at 100 \u00b0C for 12 h.",
        "equipment": "100 ml Teflon-lined stainless-steel autoclave"
    },
    "H2NDC(SO3H)2": {
        "chemicals used": [
            "fuming sulfuric acid",
            "H2NDC",
            "deionized water",
            "concentrated hydrochloric acid"
        ],
        "amounts": [
            "100 ml",
            "30.00 g",
            "50 ml",
            "200 ml",
            "20 ml",
            "100 ml"
        ],
        "time": "24 h",
        "temperature": "140 \u00b0C",
        "washing method": "After cooling down to room temperature, the mixture was dissolved in deionized water (50 ml), and then the target product, H2NDC(SO3H)2, was precipitated using concentrated hydrochloric acid (200 ml). After collection by centrifugation and drying at 80 \u00b0C for 12 h, the obtained white power was again dissolved in deionized water (20 ml) and then precipitated with concentrated hydrochloric acid (100 ml) following a centrifugation process. This dissolution\u2013precipitation process was repeated at least three times to ensure the residual H2SO4 was removed. Finally, the obtained H2NDC(SO3H)2 was dried at 80 \u00b0C for 12 h.",
        "equipment": "250 ml three-neck flask"
    }
}
