Repository: Sya-bitsea/Comparison-of-LLMs

## Citation

File: Synthesis condition dataset/Gemini/rsc/C3CC38402K_synthesis-conditions.json
[
    {
        "material": "Compound 1",
        "synthesis_conditions": [
            {
                "chemicals": [
                    {
                        "name": "H2BPDC",
                        "amount": "0.0488 g"
                    },
                    {
                        "name": "CuCl2\u00b76H2O",
                        "amount": "0.0123 g"
                    },
                    {
                        "name": "DyCl3\u00b76H2O",
                        "amount": "0.0377 g"
                    },
                    {
                        "name": "distilled water",
                        "amount": "4 mL"
                    },
                    {
                        "name": "anhydrous alcohol",
                        "amount": "4 mL"
                    }
                ]
            },
            {
                "temperature": "145 \u00b0C"
            },
            {
                "time": "72 h"
            },
            {
                "pressure": "autogenous pressure"
            },
            {
                "cooling_rate": "1.2 \u00b0C/h"
            },
            {
                "product_description": "Blue block crystals"
            },
            {
                "yield": "62%"
            }
        ]
    },
    {
        "material": "Compound 2",
        "synthesis_conditions": [
            {
                "chemicals": [
                    {
                        "name": "H2BPDC",
                        "amount": "0.0366 g"
                    },
                    {
                        "name": "Cu(NO3)2\u00b76H2O",
                        "amount": "0.0148 g"
                    },
                    {
                        "name": "Dy(NO3)3\u00b76H2O",
                        "amount": "0.0456 g"
                    },
                    {
                        "name": "distilled water",
                        "amount": "4 mL"
                    },
                    {
                        "name": "anhydrous alcohol",
                        "amount": "4 mL"
                    }
                ]
            },
            {
                "temperature": "145 \u00b0C"
            },
            {
                "time": "72 h"
            },
            {
                "pressure": "autogenous pressure"
            },
            {
                "cooling_rate": "1.2 \u00b0C/h"
            },
            {
                "product_description": "Blue needlelike crystals"
            },
            {
                "yield": "45%"
            }
        ]
    }
]

File: Synthesis condition dataset/Gemini/rsc/C3CC43267J_synthesis-conditions.json
{
    "La(hfac)3(boaDTDA)": {
        "chemicals used": [
            "La(hfac)3(monoglyme)",
            "4-(benzoxazol-20-yl)-1,2,3,5-dithiadiazolyl (boaDTDA)"
        ],
        "solvent": "methylene chloride",
        "time": "40 min",
        "work up": "Upon removal of the solvent, the resulting solid residue was sublimed, generating a linear coordination polymer, La(hfac)3(boaDTDA), 1 as a crystalline material suitable for magnetic and structural analysis.",
        "yield": "21%"
    }
}

File: Synthesis condition dataset/Gemini/rsc/C3CC43277G_synthesis-conditions.json
{
    "Gd-1": {
        "chemicals_used": [
            "Gd(NO3)3\u00b76H2O",
            "m-H2LRu",
            "H4SiW12O40\u00b7xH2O"
        ],
        "solvents_used": [
            "DMF",
            "H2O",
            "HAc"
        ],
        "solvent_ratio": "DMF:H2O 3:1",
        "temperature": "358 K",
        "time": "12 days",
        "washing_method": "DMF",
        "drying_method": "Air dry",
        "yield": "81%"
    },
    "Dy-2": {
        "chemicals_used": [
            "Dy(NO3)3\u00b76H2O",
            "m-H2LRu",
            "H4SiW12O40\u00b7xH2O"
        ],
        "solvents_used": [
            "DMF",
            "H2O",
            "HAc"
        ],
        "solvent_ratio": "DMF:H2O 3:1",
        "temperature": "358 K",
        "time": "12 days",
        "washing_method": "DMF",
        "drying_method": "Air dry",
        "yield": "76%"
    },
    "Er-3": {
        "chemicals_used": [
            "Er(NO3)3\u00b76H2O",
            "m-H2LRu",
            "H4SiW12O40\u00b7xH2O"
        ],
        "solvents_used": [
            "DMF",
            "H2O",
            "HAc"
        ],
        "solvent_ratio": "DMF:H2O 3:1",
        "temperature": "358 K",
        "time": "12 days",
        "washing_method": "DMF",
        "drying_method": "Air dry",
        "yield": "85%"
    },
    "m-H2LRu": {
        "synthesis_method": "See reference 1 in the Electronic Supporting Information"
    }
}

File: Synthesis condition dataset/Gemini/rsc/C3CC43383H_synthesis-conditions.json
{
    "material_1": {
        "name": "(Et2NH2)-[In(BCBAIP)] 4DEF 4EtOH",
        "alias": "1",
        "synthesis_method": "solvothermal",
        "chemicals": [
            {
                "name": "InCl3 6H2O",
                "amount": "45 mg"
            },
            {
                "name": "H4BCBAIP",
                "amount": "40 mg"
            },
            {
                "name": "N,N-diethylformamide",
                "alias": "DEF",
                "amount": "2 mL"
            },
            {
                "name": "C2H5OH",
                "alias": "EtOH",
                "amount": "0.5 mL"
            }
        ],
        "temperature": "95 \u00b0C",
        "time": "72 h",
        "product": "Light brown block shaped crystals"
    }
}

File: Synthesis condition dataset/Gemini/rsc/C3CC48117D_synthesis-conditions.json
{
    "material": "[Mn(TPP)][Mn(TPP)(CN)2]",
    "synthesis_conditions": [
        {
            "chemicals": [
                {
                    "name": "[MnTPP(H2O)2]Cl",
                    "amount": "73.9 mg",
                    "moles": "0.1 mmol"
                },
                {
                    "name": "Sodium cyanide",
                    "amount": "19.6 mg",
                    "moles": "0.4 mmol"
                },
                {
                    "name": "methyl cyanide",
                    "amount": "10 mL"
                },
                {
                    "name": "tris(2-pyridylmethyl)amine",
                    "amount": "29 mg",
                    "moles": "0.1 mmol"
                },
                {
                    "name": "manganese(II) perchlorate hexahydrate",
                    "amount": "equivalent to tris(2-pyridylmethyl)amine"
                }
            ],
            "temperature": "room temperature",
            "time": "several days",
            "yield": "33%"
        }
    ]
}

File: Synthesis condition dataset/Gemini/rsc/C3CC48275H_synthesis-conditions.json
{
    "material": "Zr6(m3-O)4(OH)4(bpdc)12 (UiO(bpdc))",
    "synthesis": [
        {
            "chemicals": "2,2-bipyridine-5,50-dicarboxylate (bpdc)",
            "amount": "48 mg, 0.2 mmol"
        },
        {
            "chemicals": "ZrCl4",
            "amount": "46.6 mg, 0.2 mmol"
        },
        {
            "chemicals": "DMA",
            "amount": "12 ml"
        },
        {
            "chemicals": "benzoic  acid",
            "amount": "1.5 g",
            "purpose": "modulate  agent"
        },
        {
            "temperature": "413 K",
            "time": "72 hours"
        },
        {
            "washing": "DMA"
        },
        {
            "other_conditions": "cooled  to  room \ntemperature  at  a  rate  of  0.3  K/min"
        },
        {
            "chemicals": "ethanol",
            "purpose": "Soxhlet-extraction",
            "other_conditions": "After Soxhlet-extraction, the treated sample was loaded into IGA apparatus and heated to 393 K under ultrahigh vacuum (10-7 mbar)"
        }
    ],
    "characterization": [],
    "properties": []
}

File: Synthesis condition dataset/Gemini/rsc/C3CC48303G_synthesis-conditions.json
[
    {
        "Material": " [Et4N]2[SFe3(CO)9] ",
        "Synthesis method": [],
        "Chemicals used": [],
        "Yield": []
    },
    {
        "Material": "[{(l3-S)Fe3(CO)9}Cu2(dppe)] (2)",
        "Synthesis method": [
            "When [Et4N]2[SFe3(CO)9],6 [Cu(MeCN)4][BF4],7 and bis(diphenylphosphino)ethane (dppe) were mixed in a 1 : 2 : 1 ratio in CH2Cl2, the dicopper\u2013bisphosphine-bridged clusters [{(m5-S)Fe3(CO)9}Cu2(dppm)(MeCN)] (1) and [{(m3-S)Fe3(CO)9}Cu2(dppe)] (2) were obtained in good yields (Scheme 1)"
        ],
        "Chemicals used": [
            "[Et4N]2[SFe3(CO)9]",
            "[Cu(MeCN)4][BF4]",
            "bis(diphenylphosphino)ethane (dppe)",
            "CH2Cl2"
        ],
        "Ratio": "1 : 2 : 1",
        "Temperature": [
            "ice/water bath"
        ],
        "Time": "3 hours",
        "Yield": [
            "good yields"
        ]
    },
    {
        "Material": "[{(m5-S)Fe3(CO)9}Cu2(dppm)(MeCN)] (1)",
        "Synthesis method": [
            "When [Et4N]2[SFe3(CO)9],6 [Cu(MeCN)4][BF4],7 and bis(diphenyl- phosphino)methane (dppm) or bis(diphenylphosphino)ethane (dppe) were mixed in a 1 : 2 : 1 ratio in CH2Cl2, the dicopper\u2013 bisphosphine-bridged clusters [{(m5-S)Fe3(CO)9}Cu2(dppm)(MeCN)] (1) and [{(m3-S)Fe3(CO)9}Cu2(dppe)] (2) were obtained in good yields (Scheme 1)"
        ],
        "Chemicals used": [
            "[Et4N]2[SFe3(CO)9]",
            "[Cu(MeCN)4][BF4]",
            "bis(diphenylphosphino)methane (dppm)",
            "CH2Cl2"
        ],
        "Ratio": "1 : 2 : 1",
        "Temperature": [
            "ice/water bath"
        ],
        "Time": "1 h",
        "Yield": [
            "good yields"
        ]
    },
    {
        "Material": "[{(l4-S)Fe3(CO)9}- Cu2(dppe)(MeCN)2]n (3)",
        "Synthesis method": [
            "Based on the afore-mentioned geometric arrangement, when complex 2 was treated with MeCN, and a polymeric complex [{(m4-S)Fe3(CO)9}Cu2(dppe)(MeCN)2]n (3) was readily crystallized after the addition of hexanes/THF (Scheme 1)"
        ],
        "Chemicals used": [
            "MeCN",
            "hexanes/THF"
        ],
        "Yield": []
    }
]

File: Synthesis condition dataset/Gemini/rsc/C3CC48325H_synthesis-conditions.json
{
    "material_1": {
        "name": "[Mn(Me-ip)(DMF)]n",
        "synthetic_procedure": "A mixture of Mn(CH3COO)2\u00b74H2O (0.25 mmol, 0.061 g), 5-methylisophthalic acid (0.50 mmol, 0.089 g) and LiNO3 (0.50 mmol, 0.035 g) was kept in a 20 mL of Teflon-lined stainless steel vessel with 5 ml DMF (N,N-dimethylformamide), and was heated at 160 \u00b0C for 2 days under autogenous pressure. After cooling to room temperature, colorless needle-like crystals of 1 were obtained.",
        "yield": "89% based on Mn"
    },
    "material_2": {
        "name": "not given",
        "synthetic_procedure": "The de-DMF sample 2 was prepared by heating the as-synthesis sample 1 at 250 \u00b0C under vacuum for 8 h for the magnetic, EPR, PXRD and IR measurements.",
        "yield": "not given"
    },
    "material_3": {
        "name": "not given",
        "synthetic_procedure": "The re-DMF sample 1\u2032 was prepared by immersing the de-DMF sample 2 in DMF at room temperature for 48 h for PXRD, EPR and IR measurements.",
        "yield": "not given"
    },
    "material_4": {
        "name": "not given",
        "synthetic_procedure": "The de-DMF sample 2\u2032 was prepared by heating sample 1\u2032 at 250 \u00b0C under vacuum for 8 h for the EPR, PXRD and IR measurements.",
        "yield": "not given"
    }
}

File: Synthesis condition dataset/Gemini/rsc/D3DT00784G_synthesis-conditions.json
[
    {
        "material": "[Cu2Br2(AsPh3)2(prz)]n",
        "synthesis_method": "spontaneous evaporation",
        "chemicals_used": [
            {
                "name": "AsPh3",
                "amount": "6.5 mg",
                "solvent": "Acetonitrile",
                "solvent_amount": "10.0 ml"
            },
            {
                "name": "prz",
                "amount": "0.01 mmol",
                "solvent": "Acetonitrile",
                "solvent_amount": "1.0 ml"
            },
            {
                "name": "CuBr",
                "amount": "3.0 mg",
                "solvent": "Acetonitrile",
                "solvent_amount": null
            }
        ],
        "time": "a few days",
        "product_form": "orange crystals",
        "yield": "62%",
        "washing_method": null,
        "drying_method": null
    },
    {
        "material": "[Cu2Br2(AsPh3)2(bpy)]n",
        "synthesis_method": "spontaneous evaporation",
        "chemicals_used": [
            {
                "name": "AsPh3",
                "amount": "6.5 mg",
                "solvent": "Acetonitrile",
                "solvent_amount": "10.0 ml"
            },
            {
                "name": "bpy",
                "amount": "0.01 mmol",
                "solvent": "Acetonitrile",
                "solvent_amount": "1.0 ml"
            },
            {
                "name": "CuBr",
                "amount": "3.0 mg",
                "solvent": "Acetonitrile",
                "solvent_amount": null
            }
        ],
        "time": "a few days",
        "product_form": "yellow crystals",
        "yield": "32%",
        "washing_method": null,
        "drying_method": null
    },
    {
        "material": "[Cu2Br2(AsPh3)2(nap)]n",
        "synthesis_method": "spontaneous evaporation",
        "chemicals_used": [
            {
                "name": "AsPh3",
                "amount": "6.5 mg",
                "solvent": "Acetonitrile",
                "solvent_amount": "10.0 ml"
            },
            {
                "name": "nap",
                "amount": "0.01 mmol",
                "solvent": "Acetonitrile",
                "solvent_amount": "1.0 ml"
            },
            {
                "name": "CuBr",
                "amount": "3.0 mg",
                "solvent": "Acetonitrile",
                "solvent_amount": null
            }
        ],
        "time": "a few days",
        "product_form": "orange-yellow crystals",
        "yield": "97%",
        "washing_method": null,
        "drying_method": null
    },
    {
        "material": "[Cu2Br2(AsPh3)2(meprz)]n",
        "synthesis_method": "spontaneous evaporation",
        "chemicals_used": [
            {
                "name": "AsPh3",
                "amount": "6.5 mg",
                "solvent": "Acetonitrile",
                "solvent_amount": "10.0 ml"
            },
            {
                "name": "meprz",
                "amount": "0.01 mmol",
                "solvent": null,
                "solvent_amount": null
            },
            {
                "name": "CuBr",
                "amount": "3.0 mg",
                "solvent": "Acetonitrile",
                "solvent_amount": null
            }
        ],
        "time": "a few days",
        "product_form": "yellow crystals",
        "yield": "81%",
        "washing_method": null,
        "drying_method": null
    },
    {
        "material": "[Cu2Br2(AsPh3)2(dimeprz)]n",
        "synthesis_method": "spontaneous evaporation",
        "chemicals_used": [
            {
                "name": "AsPh3",
                "amount": "6.5 mg",
                "solvent": "Acetonitrile",
                "solvent_amount": "10.0 ml"
            },
            {
                "name": "dimeprz",
                "amount": "0.01 mmol",
                "solvent": null,
                "solvent_amount": null
            },
            {
                "name": "CuBr",
                "amount": "3.0 mg",
                "solvent": "Acetonitrile",
                "solvent_amount": null
            }
        ],
        "time": "a few days",
        "product_form": "yellow crystals",
        "yield": "91%",
        "washing_method": null,
        "drying_method": null
    },
    {
        "material": "[Cu2Br2(AsPh3)2(pym)]n",
        "synthesis_method": "spontaneous evaporation",
        "chemicals_used": [
            {
                "name": "AsPh3",
                "amount": "6.5 mg",
                "solvent": "Acetonitrile",
                "solvent_amount": "10.0 ml"
            },
            {
                "name": "pym",
                "amount": "0.01 mmol",
                "solvent": null,
                "solvent_amount": null
            },
            {
                "name": "CuBr",
                "amount": "3.0 mg",
                "solvent": "Acetonitrile",
                "solvent_amount": null
            }
        ],
        "time": "a few days",
        "product_form": "yellow crystals",
        "yield": "70%",
        "washing_method": null,
        "drying_method": null
    },
    {
        "material": "[Cu2I2(AsPh3)2(prz)]n",
        "synthesis_method": "spontaneous evaporation",
        "chemicals_used": [
            {
                "name": "AsPh3",
                "amount": "16.0 mg",
                "solvent": "Acetonitrile",
                "solvent_amount": "10.0 ml"
            },
            {
                "name": "prz",
                "amount": "0.025 mmol",
                "solvent": "Acetonitrile",
                "solvent_amount": "2.5 ml"
            },
            {
                "name": "CuI",
                "amount": "10.0 mg",
                "solvent": "Acetonitrile",
                "solvent_amount": null
            }
        ],
        "time": "a few days",
        "product_form": "orange crystals",
        "yield": "98%",
        "washing_method": null,
        "drying_method": null
    },
    {
        "material": "[Cu2I2(AsPh3)2(bpy)]n",
        "synthesis_method": "spontaneous evaporation",
        "chemicals_used": [
            {
                "name": "AsPh3",
                "amount": "16.0 mg",
                "solvent": "Acetonitrile",
                "solvent_amount": "10.0 ml"
            },
            {
                "name": "bpy",
                "amount": "0.025 mmol",
                "solvent": "Acetonitrile",
                "solvent_amount": "2.5 ml"
            },
            {
                "name": "CuI",
                "amount": "10.0 mg",
                "solvent": "Acetonitrile",
                "solvent_amount": null
            }
        ],
        "time": "a few days",
        "product_form": "yellow crystals",
        "yield": "99%",
        "washing_method": null,
        "drying_method": null
    },
    {
        "material": "[Cu2I2(AsPh3)2(nap)]n",
        "synthesis_method": "spontaneous evaporation",
        "chemicals_used": [
            {
                "name": "AsPh3",
                "amount": "16.0 mg",
                "solvent": "Acetonitrile",
                "solvent_amount": "10.0 ml"
            },
            {
                "name": "nap",
                "amount": "0.025 mmol",
                "solvent": "Acetonitrile",
                "solvent_amount": "2.5 ml"
            },
            {
                "name": "CuI",
                "amount": "10.0 mg",
                "solvent": "Acetonitrile",
                "solvent_amount": null
            }
        ],
        "time": "a few days",
        "product_form": "yellow small crystals and powder",
        "yield": "89%",
        "washing_method": null,
        "drying_method": null
    },
    {
        "material": "[Cu2I2(AsPh3)2(meprz)]n",
        "synthesis_method": "spontaneous evaporation",
        "chemicals_used": [
            {
                "name": "AsPh3",
                "amount": "16.0 mg",
                "solvent": "Acetonitrile",
                "solvent_amount": "10.0 ml"
            },
            {
                "name": "meprz",
                "amount": "0.025 mmol",
                "solvent": null,
                "solvent_amount": null
            },
            {
                "name": "CuI",
                "amount": "10.0 mg",
                "solvent": "Acetonitrile",
                "solvent_amount": null
            }
        ],
        "time": "a few days",
        "product_form": "yellow crystals",
        "yield": "94%",
        "washing_method": null,
        "drying_method": null
    },
    {
        "material": "[Cu2I2(AsPh3)2(dimeprz)]n",
        "synthesis_method": "spontaneous evaporation",
        "chemicals_used": [
            {
                "name": "AsPh3",
                "amount": "16.0 mg",
                "solvent": "Acetonitrile",
                "solvent_amount": "10.0 ml"
            },
            {
                "name": "dimeprz",
                "amount": "0.025 mmol",
                "solvent": null,
                "solvent_amount": null
            },
            {
                "name": "CuI",
                "amount": "10.0 mg",
                "solvent": "Acetonitrile",
                "solvent_amount": null
            }
        ],
        "time": "a few days",
        "product_form": "yellow crystals",
        "yield": "99%",
        "washing_method": null,
        "drying_method": null
    },
    {
        "material": "[Cu2I2(AsPh3)2(pym)]n",
        "synthesis_method": "spontaneous evaporation",
        "chemicals_used": [
            {
                "name": "AsPh3",
                "amount": "16.0 mg",
                "solvent": "Acetonitrile",
                "solvent_amount": "10.0 ml"
            },
            {
                "name": "pym",
                "amount": "0.025 mmol",
                "solvent": null,
                "solvent_amount": null
            },
            {
                "name": "CuI",
                "amount": "10.0 mg",
                "solvent": "Acetonitrile",
                "solvent_amount": null
            }
        ],
        "time": "a few days",
        "product_form": "yellow-green crystals",
        "yield": "94%",
        "washing_method": null,
        "drying_method": null
    },
    {
        "material": "[Cu2X2(PPh3)2(bpy)]n (X = Br, I)",
        "synthesis_method": "The synthesis of this compound was performed according to the synthetic method reported in the previous study",
        "chemicals_used": [],
        "time": null,
        "product_form": null,
        "yield": null,
        "washing_method": null,
        "drying_method": null
    }
]

File: Synthesis condition dataset/Gemini/rsc/D3DT00822C_synthesis-conditions.json
{
    "Cu-POMCOF": {
        "chemicals_used": [
            "Na9[A-\u03b1-PW9O34]\u00b77H2O",
            "HAc",
            "CuCl2\u00b72H2O",
            "dap",
            "1,4-H2NDC",
            "NaOH"
        ],
        "amount_of_chemicals": [
            "0.49 g",
            "0.2mL",
            "0.34g",
            "0.1 mL",
            "0.20 g",
            "pH = 4.6"
        ],
        "solvent": [
            "distilled water"
        ],
        "amount_of_solvent": [
            "10 mL"
        ],
        "time": "5 days",
        "temperature": "80\u00baC",
        "yield": "36%",
        "other_conditions": [
            "The resulting solution was stirred for 120 min and sealed in a 35 mL stainless steel reactor with a Teflon liner",
            "cooled  to  room temperature"
        ],
        "product": "green crystals"
    },
    "MP-11@Cu-POMCOF": {
        "chemicals_used": [
            "Cu-POMCOF",
            "MP-11 solution"
        ],
        "amount_of_chemicals": [
            "0.5 mg",
            "1 mg/mL"
        ],
        "solvent": [
            "deionized water"
        ],
        "time": "3 h",
        "temperature": "room temperature (25\u00b12 \u2103)",
        "other_conditions": [
            "incubating with gently shaken",
            "centrifuged at 12000 g for 10 min",
            "washed 3 times with deionized water",
            "stored at 0 \u2103 for further using"
        ],
        "product": "The precipitation contained immobilized enzyme"
    },
    "Cyt c@Cu-POMCOF": {
        "chemicals_used": [
            "Cu-POMCOF",
            "Cyt C solution"
        ],
        "amount_of_chemicals": [
            "0.5 mg",
            "1 mg/mL"
        ],
        "solvent": [
            "deionized water"
        ],
        "time": "3 h",
        "temperature": "room temperature (25\u00b12 \u2103)",
        "other_conditions": [
            "incubating with gently shaken",
            "centrifuged at 12000 g for 10 min",
            "washed 3 times with deionized water",
            "stored at 0 \u2103 for further using"
        ],
        "product": "The precipitation contained immobilized enzyme"
    }
}

File: Synthesis condition dataset/Gemini/rsc/D3DT00858D_synthesis-conditions.json
[
    {
        "material": "(Ph4P)[FeIIFeIII(dto)3] (2)",
        "synthesis_method": "Not mentioned",
        "temperature": "Not mentioned",
        "time": "Not mentioned",
        "yield": "79%",
        "solvents": [
            {
                "solvent": "Not mentioned",
                "amount": "Not mentioned"
            }
        ],
        "chemicals_used": [
            {
                "chemical": "(anilinium)3[FeIII(dto)3](H2O)",
                "amount": "Not mentioned"
            },
            {
                "chemical": "FeCl2\u00b74H2O",
                "amount": "Not mentioned"
            },
            {
                "chemical": "Ph4P bromide",
                "amount": "Not mentioned"
            }
        ],
        "equipment": "Not mentioned",
        "washing_method": "Not mentioned",
        "drying_method": "Not mentioned"
    },
    {
        "material": "(nPrPh3P)[FeIIFeIII(dto)3] (3)",
        "synthesis_method": "Liquid\u2013liquid diffusion method",
        "temperature": "Ice bath",
        "time": "15 minutes",
        "yield": "27%",
        "solvents": [
            {
                "solvent": "Water",
                "amount": "19 mL"
            },
            {
                "solvent": "Methanol",
                "amount": "19 mL"
            }
        ],
        "chemicals_used": [
            {
                "chemical": "(anilinium)3[FeIII(dto)3]\u00b73H2O",
                "amount": "10 mmol L\u22121"
            },
            {
                "chemical": "FeCl2\u00b74H2O",
                "amount": "10 mmol L\u22121"
            },
            {
                "chemical": "nPrPh3P bromide",
                "amount": "10 mmol L\u22121"
            },
            {
                "chemical": "Ascorbic Acid",
                "amount": "Minute amount"
            }
        ],
        "equipment": "Pasteur pipet with cotton",
        "washing_method": "Not mentioned",
        "drying_method": "Not mentioned"
    }
]

File: Synthesis condition dataset/Gemini/rsc/D3DT00904A_synthesis-conditions.json
[
    {
        "material": "LO",
        "synthesis": {
            "chemicals used": [
                "CdCl2\u00b72H2O"
            ],
            "solvents": [
                "EtOH"
            ],
            "temperature": "60 \u00b0C",
            "time": "two hours",
            "washing method": "The precipitate was filtered off, washed with water",
            "drying method": "dried in a vacuum desiccator",
            "yield": "54%"
        }
    },
    {
        "material": "[CdLOCl2]n\u00b7nH2O",
        "synthesis": {
            "crystallization": "Single crystals of [CdLOCl2]n\u00b7nH2O were obtained by slow crystallization at room temperature from the supernatant."
        }
    },
    {
        "material": "ZnLOCl2\u00b72.5H2O",
        "synthesis": {
            "chemicals used": [
                "LO",
                "ZnCl2"
            ],
            "solvents": [
                "MeCN/CH2Cl2 mixture (4 mL/1 mL)",
                "EtOH (2 mL)"
            ],
            "product": "a light yellow precipitate of the complex",
            "washing method": "The powder was filtered off, washed with a MeCN/CH2Cl2/EtOH mixture",
            "drying method": "dried in a vacuum desiccator",
            "yield": "42%"
        }
    },
    {
        "material": "[ZnLOCl2]\u00b7MeCN",
        "synthesis": {
            "crystallization": "Single crystals of the acetonitrile solvate of the complex, [ZnLOCl2]\u00b7MeCN, were obtained by slow crystallization at room temperature from the supernatant."
        }
    },
    {
        "material": "CdLOCl2\u00b70.5H2O",
        "synthesis": {
            "chemicals used": [
                "LO",
                "CdCl2\u00b72.5H2O"
            ],
            "solvents": [
                "EtOH (4 mL)",
                "EtOH (2 mL)"
            ],
            "temperature": "60 \u00b0C",
            "time": "two hours",
            "washing method": "The precipitate was filtered o\ufb00, washed with water",
            "drying method": "dried in a vacuum desiccator",
            "yield": "55%"
        }
    }
]

File: Synthesis condition dataset/Gemini/rsc/D3DT01556D_synthesis-conditions.json
{
    "21Cu2Br4(bmtte) (1m and 1t)": {
        "Method A": {
            "chemicals used": {
                "bmtte": "0.228 g, 0.9 mmol",
                "CuBr2": "0.787 g, 3.6 mmol",
                "acetonitrile": "20 mL"
            },
            "equipment": [
                "domestic microwave oven"
            ],
            "temperature": "rt",
            "time": "20 min",
            "power": "700 W",
            "yield": "46%"
        },
        "Method B": {
            "chemicals used": {
                "CuBr2": "0.202 g, 0.9 mmol",
                "bmtte": "0.234 g, 0.9 mmol",
                "acetonitrile": "20 mL"
            },
            "temperature": "rt",
            "time": "1 week",
            "yield": "61%"
        }
    },
    "[Cu3Br4(bmtte)2] (2)": {
        "Method A": {
            "chemicals used": {
                "CuBr2": "0.197 g, 0.9 mmol",
                "bmtte": "0.235 g, 0.9 mmol",
                "acetonitrile": "20 mL"
            },
            "equipment": [
                "domestic microwave oven"
            ],
            "time": "30 min",
            "power": "700 W"
        },
        "Method B": {
            "chemicals used": {
                "bmtte": "0.237 g, 0.9 mmol",
                "CuBr2": "0.209 g, 0.9 mmol",
                "acetonitrile": "20 mL",
                "iPrOH/CH3CN (1:1) mixture": "Not specified"
            },
            "temperature": "rt",
            "time": "8 days to obtain the first crop of crystals, 2 months to obtain single crystals from the residual solution",
            "yield": "80%"
        }
    },
    "[Cu2Br2(bmtte)]2 (3)": {
        "Method B": {
            "chemicals used": {
                "CuBr2": "0.207 g, 0.9 mmol",
                "bmtte": "0.230 g, 0.9 mmol",
                "tetrahydrofuran": "20 mL"
            },
            "temperature": "rt",
            "time": "24 h"
        },
        "Method C": {
            "chemicals used": {
                "CuBr2": "0.144 g, 0.6 mmol",
                "bmtte": "0.055 g, 0.2 mmol",
                "water": "15 mL"
            },
            "equipment": [
                "Teflon-lined stainless steel vessel (20 mL)"
            ],
            "temperature": "160 \u00b0C",
            "time": "72 h",
            "cooling rate": "2.25 \u00b0C h\u22121",
            "yield": "12%"
        }
    },
    "21Cu4I4(bmtte) (4)": {
        "Method A": {
            "chemicals used": {
                "CuI": "0.719 g, 3.80 mmol",
                "bmtte": "0.260 g, 1.01 mmol",
                "acetonitrile": "20 mL"
            },
            "equipment": [
                "microwave"
            ],
            "time": "10 minutes",
            "power": "700 W",
            "yield": "51%"
        }
    }
}

File: Synthesis condition dataset/Gemini/rsc/D3DT01763J_synthesis-conditions.json
{
    "AQNU-4": {
        "chemicals used": [
            "DTDA",
            "TbCl3\u00b76H2O",
            "DMF",
            "CH3OH",
            "H2O"
        ],
        "synthesis method": "A mixture of DTDA (20.30 mg, 0.05 mmol) and TbCl3\u00b76H2O (18.67 mg, 0.05 mmol) in a mixed solvent of DMF/CH3OH/H2O (6.0 mL, v : v, 1/2/3) was sealed in a Teflon-lined stainless steel autoclave. The autoclave was heated at 100 \u00b0C for 3 days under autogenous pressure and then slowly cooled to room temperature. Large quantities of colorless columnar crystals were obtained and filtered off, washed with mother liquid, and dried under ambient conditions.",
        "temperature": "100 \u00b0C",
        "time": "3 days",
        "yield": "65%",
        "washing method": "washed with mother liquid",
        "drying method": "dried under ambient conditions"
    },
    "1,4-diethoxybenzene": {
        "chemicals used": [
            "KOH",
            "ethanol",
            "hydroquinone",
            "ethyl bromide"
        ],
        "synthesis method": "KOH (80 mmol, 5.40 g) was added to 20 mL of ethanol, and dissolved by stirring at room temperature. A mixture of hydroquinone (45 mmol, 5.00 g) in 20 mL of ethanol was added to the above solution. Further, ethyl bromide (95 mmol, 10.50 mL) was added to the above solution. Then the temperature was elevated to 75 \u00b0C and the mixture was refluxed for 12 hours. After cooling to room temperature, ethanol was removed by distillation under vacuum. The solid was extracted with chloroform and water.",
        "temperature": "75 \u00b0C",
        "time": "12 hours",
        "yield": "90%",
        "washing method": "The product was washed with distilled water (3 \u00d7 50 mL)",
        "drying method": "dried"
    },
    "2,5-dibromophenediethyl ether": {
        "chemicals used": [
            "1,4-diethoxybenzene",
            "glacial acetic acid",
            "liquid bromine",
            "saturated NaHCO3",
            "Na2SO3 solutions"
        ],
        "synthesis method": "1,4-Diethoxybenzene (10 mmol, 1.62 g) was added to 20 mL of glacial acetic acid, then liquid bromine (20 mmol, 1.80 mL) was added through a constant pressure drop funnel, and the mixture was stirred at room temperature for 10 hours. After suction filtration, the remaining acetic acid and liquid bromine were removed using saturated NaHCO3 and Na2SO3 solutions, respectively.",
        "time": "10 hours",
        "washing method": "The product was washed with distilled water (3 \u00d7 50 mL) and dried"
    },
    "DTDA": {
        "chemicals used": [
            "2,5-dibromophenediethyl ether",
            "4-(methoxycarbonyl)phenylboronic acid",
            "K2CO3",
            "Pd (PPh3)4",
            "1, 4-dioxane",
            "H2O",
            "ethyl acetate",
            "anhydrous MgSO4"
        ],
        "synthesis method": "The obtained product (5 mmol, 1.90 g), 4-(methoxycarbonyl)phenylboronic acid (15 mmol, 2.50 g) and K2CO3 (15 mmol, 1.75 g) were placed in a 500 mL two-necked flask which was placed under vacuum and then refilled with nitrogen. Next, the catalyst Pd (PPh3)4 (0.025 mmol, 1.10 mg) was added and a mixture of 1, 4-dioxane/H2O 150 mL (V : V = 3 : 2) was injected through the rubber diaphragm. After that, the temperature was raised to 95 \u00b0C, and the solution was stirred under reflux and the reaction was tracked via thin-layer chromatography to its end. The temperature was lowered to room temperature and the 1,4- dioxane was spun off. The aqueous mixture was extracted three times with ethyl acetate. The combined organic layer was dried on anhydrous MgSO4, then filtered and vacuum concentrated. The crude product was purified using column chromatography (silica gel, petroleum ether/ethyl acetate = 5 : 1) to afford a white solid. After hydrolysis and acidification, off-white DTDA was obtained.",
        "temperature": "95 \u00b0C",
        "yield": "52%"
    }
}

File: Synthesis condition dataset/Gemini/rsc/D3DT01789C_synthesis-conditions.json
{
    "[(CH3)2NH2]2[Co4F4(SO4)3(C3N2H4)4]": {
        "chemicals": [
            "tris(2,4-pentanedionato)cobalt(III)",
            "CoSO4\u00b77H2O",
            "imidazole",
            "hydrofluoric acid"
        ],
        "chemicals_amount": [
            "0.5 mmol",
            "0.5 mmol",
            "1 mmol",
            "1 mmol"
        ],
        "solvents": [
            "DMF"
        ],
        "solvents_amount": [
            "10 mL"
        ],
        "time": "48 hours",
        "temperature": "110 \u00b0C",
        "equipment": [
            "polypropylene bottle",
            "hot air oven"
        ],
        "washing_method": "The as-synthesized samples were washed thoroughly with DMF two times, several times with IPA",
        "drying_method": "dried at 70 \u00b0C in a vacuum oven for 4 days to remove DMF"
    },
    "CoSe2@ST": {
        "chemicals": [
            "Co-cubane",
            "selenium powder"
        ],
        "chemicals_amount": [
            "120.5 mg (\u22480.125 mmol)",
            "99 mg (\u22481.25 mmol)"
        ],
        "time": "24 hours",
        "temperature": "200 \u00b0C",
        "equipment": [
            "borosilicate glass tube",
            "heating furnace"
        ],
        "washing_method": "The suspended sulfate and fluoride were removed by washing with 0.1 M HCl several times, centrifuged and further washed with water and centrifuged",
        "drying_method": "dried"
    },
    "CoSe2@HT": {
        "chemicals": [
            "Co-cubane",
            "selenium powder",
            "NaBH4"
        ],
        "chemicals_amount": [
            "120.5 mg (\u22480.125 mm)",
            "99 mg (\u22481.25 mm)"
        ],
        "solvents": [
            "Millipore water"
        ],
        "solvents_amount": [
            "12 mL"
        ],
        "time": "24 hours",
        "temperature": "180 \u00b0C",
        "equipment": [
            "Teflon vial",
            "autoclave",
            "hot air oven"
        ],
        "washing_method": "The resulting product was washed with 0.1 M HCl several times, followed by ethanol, centrifuged",
        "drying_method": "dried in a vacuum oven at 60 \u00b0C"
    }
}

File: Synthesis condition dataset/Gemini/rsc/D3DT01800H_synthesis-conditions.json
{
    "material_1": {
        "name": "[Er(CA)(ACA)(DMF)(H2O)]n",
        "abbreviation": "1",
        "synthesis": {
            "chemicals": {
                "ErCl3\u00b76H2O": "0.1 mmol, 38.1 mg",
                "H2CA": "0.02 mmol, 4.2 mg",
                "HACA": "0.04 mmol, 8.9 mg",
                "DMF": "5.2 mL",
                "H2O": "8 mL"
            },
            "steps": [
                "ErCl3\u00b76H2O (0.1 mmol, 38.1 mg), H2CA (0.02 mmol, 4.2 mg), HACA (0.04 mmol, 8.9 mg), DMF (5.2 mL) and H2O (8 mL) were added into a 20 mL glass vial.",
                "The mixture was ultrasonicated for about ten minutes to be completely dissolved.",
                "The glass vial was heated at 96 \u00b0C for 9.5 hours.",
                "After cooling down to room temperature, rhomboid shaped brown crystals were collected.",
                "The crystals were washed by water (5 mL \uf0b4 5).",
                "The crystals were dried under air."
            ],
            "yield": "54.3% based on H2CA"
        }
    },
    "material_2": {
        "name": "[Er0.17Y0.83(CA)(ACA)(DMF)(H2O)]n",
        "abbreviation": "1@Y",
        "synthesis": {
            "chemicals": {
                "ErCl3\u00b76H2O": "See Note",
                "YCl3\u00b76H2O": "See Note",
                "H2CA": null,
                "HACA": null,
                "DMF": null,
                "H2O": null
            },
            "steps": [
                "1@Y was prepared by the same synthetic procedure as 1 with ErCl3\u00b76H2O and YCl3\u00b76H2O in a 1:7 molar ratio."
            ],
            "yield": null,
            "note": "The exact amount of chemicals used were not mentioned in the paper, but it was mentioned that the synthetic procedure for the material is the same as that of material 1, but with  ErCl3\u00b76H2O and YCl3\u00b76H2O in a 1:7 molar ratio"
        }
    },
    "material_3": {
        "name": "Light-transformed product of [Er(CA)(ACA)(DMF)(H2O)]n",
        "abbreviation": "1a",
        "synthesis": {
            "chemicals": [],
            "steps": [
                "The reported compound [Er(CA)(ACA)(DMF)(H2O)]n was irradiated with 365 nm light for 30 minutes to obtain the light-transformed product."
            ],
            "yield": null
        }
    },
    "material_4": {
        "name": "Light-transformed product of [Er0.17Y0.83(CA)(ACA)(DMF)(H2O)]n",
        "abbreviation": "1a@Y",
        "synthesis": {
            "chemicals": [],
            "steps": [
                "The reported compound [Er0.17Y0.83(CA)(ACA)(DMF)(H2O)]n was irradiated with 365 nm light for 30 minutes to obtain the light-transformed product."
            ],
            "yield": null
        }
    }
}
