Repository: Sya-bitsea/Comparison-of-LLMs

## Citation

File: Synthesis condition dataset/Gemini/rsc/D3DT01885G_synthesis-conditions.json
{
    "material_1": {
        "name": "C2H10N2\u00b7Mg(H2PO3)2(C2O4)",
        "synthesis_method": "Solvent-free synthesis",
        "chemicals": [
            {
                "name": "Mg(OAc)2\u00b74H2O",
                "amount": "0.428 g"
            },
            {
                "name": "H3PO3",
                "amount": "0.410 g"
            },
            {
                "name": "ethylenediamine",
                "amount": "200 \u03bcL"
            },
            {
                "name": "H2C2O4\u00b72H2O",
                "amount": "0.252 g"
            }
        ],
        "equipment": [
            "25 mL Teflon-lined steel autoclave"
        ],
        "temperature": "130 \u00b0C",
        "time": "3 days",
        "cooling_rate": "6 \u00b0C h\u22121",
        "yield": "60% based on magnesium",
        "washing_solvent": "distilled water",
        "drying_method": "air drying"
    },
    "material_2": {
        "name": "C7H20N2\u00b7Mg2(H2PO3)2(C2O4)2\u00b7H2O",
        "synthesis_method": "Solvent-free synthesis",
        "chemicals": [
            {
                "name": "Mg(OAc)2\u00b74H2O",
                "amount": "0.428 g"
            },
            {
                "name": "H3PO3",
                "amount": "0.328 g"
            },
            {
                "name": "N,N,N\u2032,N\u2032-tetramethyl-1,3-propanediamine",
                "amount": "335 \u03bcL"
            },
            {
                "name": "H2C2O4\u00b72H2O",
                "amount": "0.504 g"
            }
        ],
        "equipment": [
            "25 mL Teflon-lined steel autoclave"
        ],
        "temperature": "150 \u00b0C",
        "time": "7 days",
        "cooling_rate": "6 \u00b0C h\u22121",
        "yield": "41% based on magnesium",
        "washing_solvent": "distilled water",
        "drying_method": "air drying"
    }
}

File: Synthesis condition dataset/Gemini/rsc/c3cc37695h_synthesis-conditions.json
[
    {
        "material": "[Cu(bipy)2(SiF6)]n, SIFSIX-1-Cu",
        "synthesis": {
            "procedure": "Room temperature diffusion method",
            "solvent 1": "methanol",
            "solvent 2": "ethylene glycol",
            "chemicals": [
                "Cu(NO3)2 2.5H2O",
                "(NH4)2SiF6",
                "4,4\u2019-bipyridine (bipy)"
            ],
            "time": "2 weeks",
            "product": "purple plates",
            "yield": "not mentioned"
        }
    },
    {
        "material": "[Cu(bipy)2TiF6]n (TIFSIX-1-Cu)",
        "synthesis": {
            "procedure": "Room temperature diffusion method",
            "solvent 1": "methanol",
            "amount of solvent 1": "3 ml",
            "solvent 2": "ethylene glycol",
            "amount of solvent 2": "3 ml",
            "chemicals": [
                {
                    "name": "Cu(NO3)2 2.5H2O",
                    "amount": "0.076 mmol, 17.7 mg"
                },
                {
                    "name": "(NH4)2TiF6",
                    "amount": "0.076 mmol, 15.0 mg"
                },
                {
                    "name": "4,4\u2019-bipyridine",
                    "amount": "0.15 mmol, 23.4 mg"
                }
            ],
            "time": "2 weeks",
            "product": "purple plate-shaped crystals",
            "yield": "90.2%"
        }
    },
    {
        "material": "[Cu(bipy)2SnF6]n (SNIFSIX-1-Cu)",
        "synthesis": {
            "procedure": "Room temperature diffusion method",
            "solvent 1": "methanol",
            "amount of solvent 1": "3 ml",
            "solvent 2": "ethylene glycol",
            "amount of solvent 2": "3 ml",
            "chemicals": [
                {
                    "name": "Cu(NO3)2 2.5H2O",
                    "amount": "0.056 mmol, 13.0 mg"
                },
                {
                    "name": "(NH4)2SnF6",
                    "amount": "0.056 mmol, 15.1 mg"
                },
                {
                    "name": "4,4\u2019-bipyridine",
                    "amount": "0.11 mmol, 17.2 mg"
                }
            ],
            "time": "2 weeks",
            "product": "purple plate-shaped crystals",
            "yield": "93.8%"
        }
    },
    {
        "material": "[Cu(bipe)2SiF6]n",
        "synthesis": {
            "chemicals": [
                "Cu(NO3)2 2.5H2O",
                "(NH4)2SiF6",
                "1,2-bis(4-pyridyl)ethylene (bipe)"
            ],
            "yield": "not mentioned"
        }
    }
]

File: Synthesis condition dataset/Gemini/rsc/c3cc38082c_synthesis-conditions.json
{
    "material_1": {
        "material_name": "[Co(tzpo)(N3)(H2O)2]n\u00b7nH2O",
        "synthesis_condition": {
            "chemicals_1": "CoCl2\u00b74H2O",
            "amount_1": "0.30 mmol, 72 mg",
            "chemicals_2": "4-cyanopyridine N-oxide",
            "amount_2": "0.20 mmol, 24 mg",
            "chemicals_3": "NaN3",
            "amount_3": "1.0 mmol, 65 mg",
            "solvent": "H2O",
            "amount_solvent": "6 mL",
            "vessel": "Teflon-lined autoclave",
            "temperature": "100 \u00b0C",
            "time": "24 h",
            "cooling_rate": "room temperature in 12 h",
            "yield": "52%"
        }
    }
}

File: Synthesis condition dataset/Gemini/rsc/c3cc38260e_synthesis-conditions.json
[
    {
        "material": "{[Dy(ox)(Bpybc)(H2O)] OH 13H2O}n",
        "alias": "1",
        "synthesis": [
            {
                "chemicals": [
                    "Dy(NO3)3",
                    "Bpybc",
                    "sodium oxalate"
                ],
                "amounts": [
                    "0.02 M, 2 mL",
                    "0.04 mmol, 19.9 mg",
                    "0.04 mmol, 5.4 mg"
                ],
                "solvents": [
                    "H2O",
                    "DMSO"
                ],
                "solvent_ratio": [
                    "8:2 v/v; 2 mL",
                    "8:1 v/v; 1 mL"
                ],
                "pH": "7",
                "temperature": null,
                "time": "one month",
                "yield": "16%"
            }
        ]
    },
    {
        "material": "H2BpybcCl2",
        "synthesis": [
            {
                "chemicals": [],
                "amounts": [],
                "solvents": [],
                "solvent_ratio": [],
                "pH": null,
                "temperature": null,
                "time": null,
                "yield": null
            }
        ]
    }
]

File: Synthesis condition dataset/Gemini/rsc/c3cc43299h_synthesis-conditions.json
[
    {
        "material_name": "CdSDB nH2O",
        "alias": [
            "cadmium sulfonyldibenzoate",
            "compound 1"
        ],
        "synthesis_conditions": [
            {
                "chemicals": [
                    {
                        "name": "Cd(NO3)2\u00b74H2O",
                        "purity": "98%",
                        "source": "Aldrich",
                        "amount": "0.001 moles (0.310 g)"
                    },
                    {
                        "name": "4,4'-sulfonyldibenzoic acid",
                        "alias": [
                            "4,4'-SDB"
                        ],
                        "purity": "98%",
                        "source": "Sigma-Aldrich",
                        "amount": "0.001 moles (0.296 g)"
                    },
                    {
                        "name": "ethanol",
                        "purity": "95%",
                        "source": "Fisher-Scientific",
                        "amount": "12 grams"
                    }
                ],
                "steps": [
                    {
                        "step_number": 1,
                        "description": "A mixture of Cd(NO3)2 . 4H2O and 4,4'-SDB were dissolved in ethanol and stirred.",
                        "time": "2 hours"
                    },
                    {
                        "step_number": 2,
                        "description": "The resultant solution was heated in a Teflon lined stainless steel Parr autoclaves.",
                        "temperature": "180 \u00b0C",
                        "time": "4 days"
                    },
                    {
                        "step_number": 3,
                        "description": "Colorless needle shaped crystals were recovered as products and washed with ethanol.",
                        "yield": "~60% (0.320 g)"
                    }
                ],
                "notes": "The water occupying the pores comes from the 95% ethanol solvent and from Cd(NO3)2 reactant."
            }
        ]
    },
    {
        "material_name": "CdSDB",
        "alias": [
            "compound 10",
            "compound 1'"
        ],
        "synthesis_conditions": [
            {
                "starting_material": "CdSDB nH2O",
                "steps": [
                    {
                        "step_number": 1,
                        "description": "Heating CdSDB nH2O at 200 \u00b0C in vacuum.",
                        "temperature": "200 \u00b0C",
                        "other_conditions": "in vacuum"
                    }
                ]
            }
        ]
    }
]
