Repository: Sya-bitsea/Comparison-of-LLMs

## Citation

File: Synthesis condition dataset/Gemini/wiley/10.1002_adfm.200600676_synthesis-conditions.json
[
    {
        "material": "[Fe3(HCOO)6](CH3OH)1.5(H2O)0.5 (1-parent)",
        "synthesis_method": "Solution-diffusion method",
        "chemicals_used": [
            {
                "chemical": "Fe(ClO4)2\u00b76H2O",
                "concentration": "0.40 M",
                "solvent": "methanol",
                "volume": "10 mL"
            },
            {
                "chemical": "formic acid",
                "concentration": "1.60 M",
                "solvent": "methanol",
                "volume": "10 mL"
            },
            {
                "chemical": "trimethylamine",
                "concentration": "0.80 M",
                "solvent": "methanol",
                "volume": "10 mL"
            },
            {
                "chemical": "methanol",
                "volume": "3 mL"
            }
        ],
        "temperature": "room temperature",
        "time": "1 week",
        "yield": "42%",
        "washing_method": "Washed with methanol",
        "drying_method": "Dried in air"
    },
    {
        "material": "[Fe3(HCOO)6] (2-empty)",
        "synthesis_method": "Thermal treatment",
        "precursor_material": "[Fe3(HCOO)6](CH3OH)1.5(H2O)0.5 (1-parent)",
        "temperature": "90 \u00b0C",
        "pressure": "10\u20132 Torr",
        "time": "10 h",
        "weight_loss": "12.1%"
    },
    {
        "material": "[Fe3(HCOO)6](I2)0.84 (3-iodine)",
        "synthesis_method": "Vapor diffusion",
        "precursor_material": "[Fe3(HCOO)6] (2-empty)",
        "chemicals_used": [
            {
                "chemical": "iodine",
                "state": "vapor"
            }
        ],
        "temperature": "room temperature",
        "time": "10 days"
    },
    {
        "material": "[Fe3(HCOO)6](C4H8O) (4-THF)",
        "synthesis_method": "Vapor diffusion",
        "precursor_material": "[Fe3(HCOO)6] (2-empty)",
        "chemicals_used": [
            {
                "chemical": "tetrahydrofuran (THF)",
                "state": "vapor"
            }
        ],
        "temperature": "room temperature",
        "time": "4 days"
    },
    {
        "material": "[Fe3(HCOO)6](C4H4O) (5-furan)",
        "synthesis_method": "Vapor diffusion",
        "precursor_material": "[Fe3(HCOO)6] (2-empty)",
        "chemicals_used": [
            {
                "chemical": "furan",
                "state": "vapor"
            }
        ],
        "temperature": "room temperature",
        "time": "2 days"
    },
    {
        "material": "[Fe3(HCOO)6](C6H6) (6-benzene)",
        "synthesis_method": "Vapor diffusion",
        "precursor_material": "[Fe3(HCOO)6] (2-empty)",
        "chemicals_used": [
            {
                "chemical": "benzene",
                "state": "vapor"
            }
        ],
        "temperature": "room temperature",
        "time": "10 days"
    },
    {
        "material": "[Fe3(HCOO)6](CH3CN) (7-acetonitrile)",
        "synthesis_method": "Vapor diffusion",
        "precursor_material": "[Fe3(HCOO)6] (2-empty)",
        "chemicals_used": [
            {
                "chemical": "acetonitrile",
                "state": "vapor"
            }
        ],
        "temperature": "room temperature",
        "time": "2 days"
    },
    {
        "material": "[Fe3(HCOO)6]((CH3)2CO) (8-acetone)",
        "synthesis_method": "Vapor diffusion",
        "precursor_material": "[Fe3(HCOO)6] (2-empty)",
        "chemicals_used": [
            {
                "chemical": "acetone",
                "state": "vapor"
            }
        ],
        "temperature": "room temperature",
        "time": "2 days"
    }
]

File: Synthesis condition dataset/Gemini/wiley/10.1002_adfm.200800058_synthesis-conditions.json
[
    {
        "material": "[Co3(HCOO)6] * DMF (1 * DMF)",
        "synthesis_condition": {
            "chemicals_used": [
                "cobalt(II) nitrate hexahydrate (97.7%)",
                "formic acid (97%)",
                "N,N-dimethylformamide (DMF)"
            ],
            "temperature": "100 \u00b0C",
            "time": "48 hours",
            "equipment": "Teflon-lined acid digestion bomb",
            "yield": "quantitative",
            "washing_method": [
                "DMF",
                "diethyl ether"
            ],
            "drying_method": "vacuum oven at 50 \u00b0C for 15 minutes"
        }
    },
    {
        "material": "[Mn3(HCOO)6] * DMF (2 * DMF)",
        "synthesis_condition": {
            "chemicals_used": [
                "manganese nitrate hexahydrate",
                "formic acid (97%)",
                "DMF"
            ],
            "temperature": "100 \u00b0C",
            "time": "24 hours",
            "equipment": "isothermal oven"
        }
    },
    {
        "material": "[Ni3(HCOO)6] * DMF (3 * DMF)",
        "synthesis_condition": {
            "method": "similar to 1 * DMF"
        }
    }
]

File: Synthesis condition dataset/Gemini/wiley/10.1002_adfm.201203288_synthesis-conditions.json
{
    "material": "[La(BTB)H2O] \u00b7 solvent",
    "synthesis_conditions": [
        {
            "Chemicals": "La(NO3)3\u00b76H2O, 1,3,5-tris(4-carboxyphenyl)benzene (H3BTB)",
            "Solvent": "DMF/MeOH/H2O = 3:3:0.5",
            "Temperature": "80 \u00b0C",
            "Time": "two days",
            "Yield": "63%"
        },
        {
            "Washing": "Soaked in methanol for three days to remove nonvolatile substances, the extract was decanted every 8 hours and fresh methanol was replaced"
        },
        {
            "Drying": "Heating the solvent-exchanged sample at 130 \u00b0C under a dynamic high vacuum for 30 h"
        }
    ]
}

File: Synthesis condition dataset/Gemini/wiley/10.1002_adfm.201604990_synthesis-conditions.json
[
    {
        "material": "[\u2013{Ru2II,II}\u2013TCNQR0\u2013{Ru2II,II}\u2013]n",
        "synthesis_condition": "neutral layered D/A-MOF with a [\u2013{Ru2 II,II}\u2013TCNQR0\u2013{Ru2II,II}\u2013]n lattice  was  selected  as  the  starting  material  for  the  cathode"
    },
    {
        "material": "[Ru2II,II(CF3CO2)4(THF)2]",
        "synthesis_condition": "In  this  work,  a  combination  of  [Ru2 II,II(CF3CO2)4(THF)2]  with EHOMO(D)  =  \u20135.6183  eV[40]  and  BTDA-TCNQ  with  ELUMO(A)  =   \u20134.7353  eV[41]  (Figure  1b)  was  chosen  to  give  a  positive \u0394EH-L(DA)  value  for  the  neutral  D2A  (0.883  eV)"
    },
    {
        "material": " [{Ru2(CF3CO2)4}2(BTDA-TCNQ)]\u00b7nCH2Cl2\u00b7(p-xylene)",
        "synthesis_condition": "Compound 1 was synthesized using a slow diffusion reaction technique: a solution of BTDA-TCNQ (20.0 mg, 0.065 mmol) in CH2Cl2(50 mL) was separated into 2 mL portions and placed in narrow-diameter glass  tubes  as  the  bottom  layer.  A  solution  of  [Ru2(CF3CO2)4(THF)2] (100 mg, 0.125 mmol) in p-xylene (50 mL) was placed in 2 mL portions over the bottom CH2Cl2 layer. The glass tubes were left undisturbed for one  week  or  more  to  yield  black  crystals  of  [{Ru2(CF3CO2)4}2(BTDA-TCNQ)]\u00b7nCH2Cl2\u00b7(p-xylene) (1). Yield: 36%."
    },
    {
        "material": "[{Ru2(CF3CO2)4}2 (BTDA-TCNQ)]\u00b7(p-xylene)",
        "synthesis_condition": "The  CH2Cl2-free  compound,  [{Ru2(CF3CO2)4}2 (BTDA-TCNQ)]\u00b7(p-xylene) (1\u2032), which was used to investigate magnetism control through an  LIB  system,  was  prepared  by  evacuating  a  sample  of  1  for  about 12  h  at  room  temperature."
    }
]

File: Synthesis condition dataset/Gemini/wiley/10.1002_adfm.201904707_synthesis-conditions.json
{
    "FMOF-3": {
        "Synthesis": {
            "Solvents": [
                "DMF"
            ],
            "Time": "4 h",
            "Temperature": "135 \u00b0C",
            "Starting chemicals": [
                "H2FBTB",
                "Cu(OAc)2"
            ],
            "Yield": "90%",
            "Washing": "Methanol"
        },
        "Activation": {
            "Temperature": "120 \u00b0C",
            "Time": "12 h",
            "Other conditions": "under vacuum"
        }
    },
    "FN-PCP-1": {
        "Synthesis": {
            "Solvents": [
                "Distilled water"
            ],
            "Time": "4 h",
            "Temperature": "Reflux",
            "Starting chemicals": [
                "AgNO3",
                "H2FBTB"
            ],
            "Yield": "92%",
            "Washing": [
                "Distilled Water",
                "Methanol"
            ],
            "Drying": "under vacuum (100 \u00b0C, 10^-4 bar, 4 h)"
        }
    },
    "[Ag2(BTB)]": {
        "Synthesis": {
            "Temperature": "Reflux",
            "Time": "4 h",
            "Yield": "90%"
        }
    },
    "FMOF-1": {
        "Synthesis": {
            "Chemicals used": [
                "Ag",
                "NH4Tz"
            ]
        }
    },
    "lc-[Cu(BTB)(DMF)]": {
        "Synthesis": {
            "Solvents": [
                "DMF",
                "Methanol"
            ],
            "Time": "4 h",
            "Temperature": "135 \u00b0C",
            "Starting chemicals": [
                "H2BTB",
                "Cu(OAc)2"
            ],
            "Yield": "69%",
            "Drying": "under vacuum (100 \u00b0C, 10^-4 bar, 4 h)"
        },
        "Activation": {
            "Temperature": "120 \u00b0C",
            "Time": "12 h",
            "Other conditions": "10^-4 bar"
        }
    },
    "ZIF-8": {
        "Synthesis": {
            "Chemicals used": [
                "Zinc nitrate hexahydrate",
                "2-methylimidazole"
            ]
        }
    },
    "H2FBTB": {},
    "NH4Tz": {
        "Synthesis": {
            "Step 1 & 2": [
                "Bell et al."
            ],
            "Step 3 & 4": [
                "Abdul-Ghani et al."
            ]
        }
    },
    "H2BTB": {}
}

File: Synthesis condition dataset/Gemini/wiley/10.1002_adfm.202203745_synthesis-conditions.json
{
    "NTU-67": [
        {
            "synthesis": "Crystal transformation of NTU-65 in alkaline aqueous solution",
            "temperature": "100 \u00b0C",
            "time": "1 week",
            "solvents": [
                "basic water (pH = 12, adjusted by NaOH)"
            ],
            "washing": "ethanol/water (1/1)"
        },
        {
            "synthesis": "Direct synthesis",
            "result": "Unsuccessful"
        },
        {
            "synthesis": "Crystal conversion in an aqueous solution"
        },
        {
            "synthesis": "Crystal transformation in alkaline aqueous solution"
        }
    ]
}

File: Synthesis condition dataset/Gemini/wiley/10.1002_adma.201605637_synthesis-conditions.json
{
    "In-MOF": {
        "chemical_formula": "(DMA)[In(TCPE)](solv)x",
        "synthesis_method": [
            "Solvothermal reaction between InCl3 and H4TCPE in DMF at 80 \u00b0C for 48 h.",
            "Gradual in situ formation of DMA cations by partial decomposition of the solvent DMF."
        ],
        "chemicals_used": [
            {
                "chemical": "InCl3",
                "amount": "4 mg"
            },
            {
                "chemical": "H4TCPE",
                "amount": "8 mg"
            },
            {
                "chemical": "DMF",
                "amount": "2 mL"
            },
            {
                "chemical": "Ethanol",
                "amount": "0.5 mL"
            },
            {
                "chemical": "1 M HCl",
                "amount": "10 \u00b5L"
            }
        ],
        "temperature": "85 \u00b0C",
        "time": "48 h",
        "cooling_rate": "5 \u00b0C  h\u22121",
        "washing_method": "Washing with excess DMF and ethanol",
        "drying_method": "Dried at room temperature.",
        "yield": "8 mg, 73%"
    },
    "Zn-MOF": {
        "chemical_formula": "(DMA)[Zn(HTCPE)]",
        "synthesis_method": [
            "Solvothermal synthesis employing Zn(NO3)2\u00b74H2O, H4TCPE, and 4,4\u2032-bipyridylethylene in DMF/water/1 m HCl solution at 110 \u00b0C for 48 h.",
            "Cooling to room temperature at a rate of 5 \u00b0C h\u22121"
        ],
        "chemicals_used": [
            {
                "chemical": "Zn(NO3)2\u00b74H2O",
                "amount": "14 mg"
            },
            {
                "chemical": "H4TCPE",
                "amount": "8 mg"
            },
            {
                "chemical": "4,4\u2032-bipyridylethylene",
                "amount": "3 mg"
            },
            {
                "chemical": "DMF",
                "amount": "2 mL"
            },
            {
                "chemical": "Methanol",
                "amount": "0.5 mL"
            },
            {
                "chemical": "1 M HCl",
                "amount": "10 \u00b5L"
            }
        ],
        "temperature": "110 \u00b0C",
        "time": "48 h",
        "cooling_rate": "5 \u00b0C  h\u22121",
        "washing_method": "Washing with excess DMF and methanol",
        "drying_method": "Dried at room temperature",
        "yield": "7.5 mg, 81%"
    },
    "DSMP loaded In-MOF": {
        "synthesis_method": "Cation exchange of DMA cations in In-MOF with DSMP by placing In-MOF single crystals in dilute DSMP solution in DMF. The solvent was exchanged every 8 h with a slight increment of the dye concentration from 0.25 \u00d7 10\u22123 to 12 \u00d7 10\u22123 m for 4 d."
    }
}

File: Synthesis condition dataset/Gemini/wiley/10.1002_adma.201908275_synthesis-conditions.json
{
    "ZJU-74": {
        "Synthesis_method": "Direct mixing",
        "Chemicals_used": [
            "Co(NO3)2\u00b76H2O",
            "pyrazine",
            "K2[Ni(CN)4]\u00b7nH2O"
        ],
        "Solvent": [
            "methanol",
            "water"
        ],
        "Time": "3 h",
        "Temperature": "30 \u00b0C",
        "Yield": "78%",
        "Product_color": "light pink",
        "Product_morphology": "precipitate"
    },
    "ZJU-74a": {
        "Activation_details": "The fresh powder samples were first solvent-exchanged with dry acetone at least 10 times within two days, and evacuated at room temperature (296 K) for 24 h and further at 363 K for 12 h until the outgas rate was 5 mmHg min\u22121 prior to measurements."
    }
}
